Repository: jimenelouis808/Cc

# insitu-cells

Celdas electroquímicas modulares y paramétricas (CadQuery) para Raman in situ (Renishaw inVia),
XRD in situ (Bruker D8 Advance θ-θ), sonoelectrodeposición, EPD/DEP de CNT/CNF y decoración con
nanopartículas. Las reglas de diseño están en [`CLAUDE.md`](CLAUDE.md); las lecciones de celdas
publicadas, en [`docs/referencias.md`](docs/referencias.md).

```bash
uv venv && uv pip install -e ".[dev]"     # o: uv sync --extra dev
python coupons/tolerance_coupon.py         # → out/tolerance_coupon.step / .stl
python modules/base_flat.py                # → out/base_flat.step / .stl
python modules/chamber_ring.py             # → out/chamber_ring.step / .stl + resumen
python modules/lid_raman.py                # → out/lid_raman.step / .stl + resumen
python modules/chamber_clamp.py            # → out/chamber_clamp.step / .stl (WE en pinza de Pt)
python modules/chamber_xrd.py              # → out/chamber_xrd.step / .stl (celda XRD)
python modules/lid_xrd.py                  # → out/lid_xrd + out/xrd_pocket_cover
python modules/chladni.py                  # → out/chladni_{wall,bottom,lid,plate,ce}
python sim/chladni_estimate.py             # modos de la placa y acoplamiento del piezo
python modules/epd.py                      # → out/epd_{base,frame,gasket,cover} + out/epd_mask.dxf
python sim/epd_dep.py                      # captura DEP por segmento (estimación)
python checks/walls.py                     # paredes, holguras, sellos e interferencias (282 checks)

# ramancarbon

Suite de caracterización de nanomateriales, con **cinco instrumentos** en
una sola aplicación:

| Sección | Qué hace |
|---|---|
| **Raman · carbono** | SWCNT / DWCNT / MWCNT, deconvolución D–G configurable, I_D/I_G, I_2D/I_G, I_D/I_D′, diámetros por RBM, dopado y deformación, y las fases no carbonosas de la muestra (FeSe, Se, carburos de hierro) |
| **Raman · TMD** | Calcogenuros de S, Se y Te de Mo, W, Ti, Nb, Ta y Fe: número de capas, fase 2H/1T′/1T/Td, heteroestructuras óxido/calcogenuro (MoO₃@MoSe₂, MoO₂@MoS₂, TiO₂@TiS₂…) y las demás fases cristalinas de la muestra |
| **DRX** | Identificación de fases contra estructuras cristalinas reales (CIF de la COD), patrón teórico, residual y refinamiento **Rietveld** automático o a mano |
| **Electroquímica** | CV, carga-descarga, impedancia con circuitos equivalentes y DRT, mecanismo de almacenamiento (condensador / pseudocondensador / batería), capacitancia por CV, GCD **y EIS** lado a lado, separación de Dunn, Trasatti, energía y potencia, dQ/dV, GITT, HER y OER |
| **XPS** | Survey con identificación de elementos, regiones de alta resolución con el número de componentes que tú elijas, dobletes de espín-órbita como una sola componente, fondos Shirley / Tougaard, referencia de carga, composición atómica, y tablas de ajuste que entran y salen |

Y transversal a las cinco:

| | |
|---|---|
| **Mapas Raman** | cubos de miles de espectros, imágenes de intensidad, cociente, posición y anchura por píxel, y quimiometría (PCA, k-medias, MCR-ALS) |
| **Motor de figuras** | escala, grosor, colores, símbolos, etiquetas, ejes secundarios (d, q, nm, meV, τ), recuadros, cascadas, paneles, y preajustes con el ancho de columna real de cada revista |
| **Importar / exportar** | detección del formato por los NÚMEROS, JCAMP-DX, CSV, TSV, JSON, Markdown, LaTeX, HTML, y proyectos `.rcproj` con los datos dentro |
| **Controles de ajuste** | parámetros ligados entre sí, tramos excluidos, líneas base a mano, deshacer/rehacer y preferencias que se recuerdan |

> Este proyecto es hermano de [`carbonforge`](../carbonforge), pero hace lo
> contrario: `carbonforge` **prepara cálculos** de primeros principios;
> `ramancarbon` **analiza lo que sale del equipo**.

## Qué lo diferencia

**Nada está codificado a fuego.** Cada número que viene de un artículo vive
en un JSON editable con su `source` y su `confidence` al lado
(`ramancarbon/database/data/`). Puedes corregir una ventana de banda para
que encaje con tu equipo, o añadir tu propia parametrización del RBM, sin
tocar una línea de Python — y el cambio llega a la interfaz, a la línea de
comandos y a los informes de golpe. Los informes citan la referencia de
cada cosa que afirman.

**Corrige por dispersión antes de comparar nada.** La banda D está a
1350 cm⁻¹ a 532 nm y a 1331 cm⁻¹ a 633 nm; la 2D se mueve el doble. Todas
las ventanas de la base de datos están definidas a 2.33 eV y se trasladan
al láser que hayas usado. Sin eso, un espectro a 785 nm «no tiene banda D»
y muestra un «desplazamiento» de 38 cm⁻¹ que es pura aritmética.

**Distingue «ausente» de «no medido».** Un espectro que empieza en
400 cm⁻¹ no dice absolutamente nada sobre si hay RBM. El clasificador se
niega a usar esa ausencia como prueba y lo dice en el informe, en vez de
llamar multipared a todo lo que no llega abajo.

**Dice por qué.** La identificación no es una probabilidad opaca: es una
lista de evidencias con su peso y una frase que explica cada una.

```

File: packages/ramancarbon/ramancarbon/database/data/echem.json
{
  "_comment": [
    "Constantes de electroquimica que NO deben estar en el codigo.",
    "",
    "Los potenciales de electrodo de referencia son la fuente numero uno de",
    "errores sistematicos en la literatura de HER y OER: un sobrepotencial",
    "publicado frente a Ag/AgCl sin decir la concentracion del relleno tiene",
    "13 mV de ambiguedad, y frente a 'SCE' sin mas, 30 mV frente a Ag/AgCl.",
    "Aqui van con su relleno explicito.",
    "",
    "Los valores de Cs para el area electroquimica (ECSA) van con un rango",
    "enorme a proposito: es una cantidad que la literatura da entre 20 y 60",
    "microF/cm2 para el mismo material, y ese factor de tres se propaga",
    "entero al area y de ahi a cualquier actividad normalizada por area. Es",
    "la magnitud peor determinada de toda la electrocatalisis y el programa",
    "no la va a presentar como si no lo fuera."
  ],
  "reference_electrodes": {
    "SHE": {
      "label": "Electrodo estándar de hidrógeno",
      "vs_she": 0.0,
      "note": "La referencia termodinámica; en la práctica no se usa.",
      "axis": "SHE"
    },
    "RHE": {
      "label": "Electrodo reversible de hidrógeno",
      "vs_she": null,
      "ph_dependent": true,
      "note": "Depende del pH: E(RHE) = 0.0 V frente a SHE al pH de la disolución. Es la referencia correcta para HER/OER porque el potencial de equilibrio no se mueve con el pH.",
      "axis": "RHE"
    },
    "Ag/AgCl_3M": {
      "label": "Ag/AgCl (KCl 3 M)",
      "vs_she": 0.21,
      "note": "El más común. Comprueba SIEMPRE el relleno: con KCl saturado son 0.197 V, 13 mV menos.",
      "axis": "Ag/AgCl (KCl 3 M)"
    },
    "Ag/AgCl_sat": {
      "label": "Ag/AgCl (KCl saturado)",
      "vs_she": 0.197,
      "note": "",
      "axis": "Ag/AgCl (KCl sat.)"
    },
    "Ag/AgCl_1M": {
      "label": "Ag/AgCl (KCl 1 M)",
      "vs_she": 0.235,
      "note": "",
      "axis": "Ag/AgCl (KCl 1 M)"
    },
    "SCE": {
      "label": "Calomelanos saturado (SCE)",
      "vs_she": 0.241,
      "note": "30 mV por encima del Ag/AgCl 3 M. Confundirlos desplaza todo un gráfico de Tafel.",
      "axis": "SCE"
    },
    "Hg/HgO_1M": {
      "label": "Hg/HgO (NaOH 1 M)",
      "vs_she": 0.098,
      "note": "El adecuado en medio alcalino: un Ag/AgCl en KOH 1 M se degrada y deriva.",
      "axis": "Hg/HgO"
    },
    "Hg/Hg2SO4_sat": {
      "label": "Hg/Hg₂SO₄ (K₂SO₄ saturado)",
      "vs_she": 0.64,
      "note": "Para medio ácido sulfúrico, donde el cloruro del Ag/AgCl envenena muchos catalizadores.",
      "axis": "Hg/Hg2SO4"
    }
  },
  "nernst_slope_v_per_ph": 0.05916,
  "_nernst_note": "2.303 RT/F a 25 °C. A otra temperatura cambia: 0.0592 V/pH solo vale a 298 K.",
  "ecsa_specific_capacitance_uF_cm2": {
    "_comment": "Capacitancia de doble capa por cm2 real. El rango es el problema, no el valor.",
    "carbono_medio_acido": {
      "value": 20.0,
      "range": [
        10.0,
        40.0
      ],
      "source": "Valores recogidos para carbonos en medio ácido"
    },
    "metal_medio_alcalino": {
      "value": 40.0,
      "range": [
        22.0,
        130.0
      ],
      "source": "McCrory, Jung, Peters & Jaramillo, J. Am. Chem. Soc. 135 (2013) 16977"
    },
    "oxido_medio_alcalino": {
      "value": 40.0,
      "range": [
        20.0,
        60.0
      ],
      "source": "Idem; para óxidos el rango es aún peor porque parte de la corriente no es capacitiva"
    },
    "por_defecto": {
      "value": 40.0,
      "range": [
        20.0,
        60.0
      ],
      "source": "McCrory et al. (2013), valor de consenso"
    }
  },
  "equilibrium_potentials_vs_rhe": {
    "HER": 0.0,
    "OER": 1.23,
    "_note": "Ambos frente a RHE y a 25 °C, 1 bar. Frente a RHE no dependen del pH, que es la razón de usar RHE."
  },
  "benchmark_current_density_mA_cm2": 10.0,
  "_benchmark_note": "La densidad de corriente a la que se compara el sobrepotencial. Los 10 mA/cm2 vienen del rendimiento de una celda solar de union multiple al 10 % bajo 1 sol (McCrory et al. 2013): es un convenio util, no una constante fisica. Debe referirse al area GEOMETRICA salvo que se diga lo contrario.",
  "circuit_elements": {
    "R": {
      "label": "Resistencia",
      "parameters": [
        "R"
      ],
      "units": [
        "Ω"
      ],
      "impedance": "Z = R"
    },
    "C": {
      "label": "Condensador ideal",
      "parameters": [
        "C"
      ],
      "units": [
        "F"
      ],
      "impedance": "Z = 1/(jωC)"
    },
    "L": {
      "label": "Inductancia",
      "parameters": [
        "L"
      ],
      "units": [
        "H"
      ],
      "impedance": "Z = jωL",
      "note": "Casi siempre son los cables, no la muestra. Aparece a alta frecuencia como -Z'' negativo."
    },
    "Q": {
      "label": "Elemento de fase constante (CPE)",
      "parameters": [
        "Q",
        "n"
      ],
      "units": [
        "S·sⁿ",
        "—"
      ],
      "impedance": "Z = 1/(Q(jω)^n)",
      "note": "n=1 es un condensador, n=0.5 un Warburg, n=0 una resistencia. Un n entre 0.8 y 1 describe una doble capa sobre superficie rugosa o heterogénea. La Q NO son faradios y no se puede citar como capacitancia sin convertirla."
    },
    "W": {
      "label": "Warburg semiinfinito",
      "parameters": [
        "sigma"
      ],
      "units": [
        "Ω·s^-1/2"
      ],
      "impedance": "Z = σ(1-j)/√ω",
      "note": "Recta a 45° en Nyquist. Vale mientras la capa de difusión no toque un límite."
    },
    "Ws": {
      "label": "Warburg de longitud finita (transmisiva)",
      "parameters": [
        "R",
        "tau"
      ],
      "units": [
        "Ω",
        "s"
      ],
      "impedance": "Z = R·tanh(√(jωτ))/√(jωτ)"
    },
    "Wo": {
      "label": "Warburg de longitud finita (reflexiva)",
      "parameters": [
        "R",
        "tau"
      ],
      "units": [
        "Ω",
        "s"
      ],
      "impedance": "Z = R·coth(√(jωτ))/√(jωτ)",
      "note": "La adecuada para un electrodo de batería: la difusión termina en el centro de la partícula, que es una frontera reflexiva."
    }
  },
  "storage_mechanisms": {
    "_comment": "Como se distingue un condensador de una bateria, y por que importa. Esta clasificacion es la de Gogotsi y Penner (ACS Nano 12 (2018) 2081) y de Simon, Gogotsi y Dunn (Science 343 (2014) 1210).",
    "EDLC": {
      "label": "Doble capa (capacitivo)",
      "cv_shape": "rectangular, sin picos",
      "gcd_shape": "triangular, V lineal con t",
      "b_value": [
        0.9,
        1.0
      ],
      "report_as": "capacitancia (F/g)"
    },
    "pseudocapacitive": {
      "label": "Pseudocapacitivo",
      "cv_shape": "cuasi-rectangular con picos anchos y muy solapados",
      "gcd_shape": "casi triangular, con curvatura",
      "b_value": [
        0.8,
        1.0
      ],
      "report_as": "capacitancia (F/g), con reservas"
    },
    "battery": {
      "label": "Tipo batería (faradaico con difusión)",
      "cv_shape": "picos redox estrechos y bien separados",
      "gcd_shape": "meseta de potencial",
      "b_value": [
        0.5,
        0.7
      ],
      "report_as": "capacidad (C/g o mAh/g), NUNCA F/g"
    }
  },
  "electrolytes": {
    "KOH_0.5M": {
      "label": "KOH 0.5 M",
      "ph": 13.56,
      "acidic": false,
      "confidence": "medium",
      "source": "pOH = -log a(OH-) con el coeficiente de actividad medio de KOH a 0.5 M (~0.73), no pOH = -log c",
      "note": "El valor nominal. El pH de un alcalino concentrado se calcula de la ACTIVIDAD, no de la concentracion: con -log(0.5) saldria 13.70, que son 8 mV en la conversion a RHE. Si el sobrepotencial se cita con tres cifras, midelo."
    },
    "KOH_1M": {
      "label": "KOH 1 M",
      "ph": 13.88,
      "acidic": false,
      "confidence": "medium",
      "source": "coeficiente de actividad medio de KOH a 1 M (~0.76)",
      "note": "Un Ag/AgCl en KOH 1 M se degrada y deriva; la referencia adecuada en alcalino es Hg/HgO."
    },
    "KOH_3M": {
      "label": "KOH 3 M",
      "ph": 14.51,
      "acidic": false,
      "confidence": "medium",
      "source": "pOH = -log a(OH-) con el coeficiente de actividad medio de KOH a 3 molal (gamma = 1.08, Robinson y Stokes)",
      "note": "Por encima de 2 M el coeficiente de actividad PASA DE UNO, asi que a(OH-) = 3.24 es mayor que la concentracion y el pH sale 14.51 y no 14.48 de -log(3). La diferencia con -log c es pequena aqui; la grande es con 13.5, que es lo que sale si se confunde 3 M con 0.5 M: un error de un orden de magnitud en la concentracion son 60 mV en la escala RHE y 60 mV en cualquier sobrepotencial."
    },
    "KOH_6M": {
      "label": "KOH 6 M",
      "ph": 15.11,
      "acidic": false,
      "confidence": "low",
      "source": "coeficiente de actividad medio de KOH a 6 molal (gamma = 2.14, Robinson y Stokes)",
      "note": "A esta concentracion el coeficiente de actividad vale mas del doble, asi que a(OH-) = 12.8 y el pH sale 15.11. Un pH por encima de 14 no es un error: la escala no tiene tope, lo que no tiene es mucho sentido fisico fuera de una conversion. Usalo para convertir, no para citar."
    },
    "H2SO4_0.5M": {
      "label": "H2SO4 0.5 M",
      "ph": 0.3,
      "acidic": true,
      "confidence": "medium",
      "source": "primera disociacion completa mas la segunda con Ka2 = 1.2e-2, corregido por actividad",
      "note": "El primer proton esta disociado del todo y el segundo solo en parte (Ka2 = 0.012), asi que [H+] = 0.51 M y no 1.0 M. Con la actividad, pH ~ 0.3."
    },
    "H2SO4_1M": {
      "label": "H2SO4 1 M",
      "ph": 0.0,
      "acidic": true,
      "confidence": "medium",
      "source": "igual que H2SO4 0.5 M, a 1 M",
      "note": "El electrolito acido de referencia en electrocatalisis. Ojo con el Ag/AgCl: el cloruro envenena muchos catalizadores, y ahi va un Hg/Hg2SO4."
    },
    "Na2SO4_1M": {
      "label": "Na2SO4 1 M",
      "ph": 6.5,
      "acidic": false,
      "confidence": "low",
      "source": "sal neutra sin tampon; el valor es el tipico de una disolucion recien hecha",
      "note": "NO esta tamponado: el pH se mueve durante la medida con cualquier reaccion que consuma o libere protones, y con el CO2 del aire. Un sobrepotencial frente a RHE calculado con un pH supuesto aqui no significa nada."
    },
    "Na2SO4_0.5M": {
      "label": "Na2SO4 0.5 M",
      "ph": 6.5,
      "acidic": false,
      "confidence": "low",
      "source": "igual que Na2SO4 1 M",
      "note": "Sin tamponar, como el de 1 M."
    },
    "PBS_pH7": {
      "label": "Tampon fosfato pH 7",
      "ph": 7.0,
      "acidic": false,
      "confidence": "high",
      "source": "definicion del tampon",
      "note": "Tamponado, asi que el pH si es un dato y no una estimacion."
    }
  }
}

File: packages/ramancarbon/ramancarbon/database/data/materials.json
{
  "_comment": [
    "Reference Raman fingerprints for carbon nanomaterials.",
    "",
    "All band positions are at 2.33 eV (532 nm) and are corrected to the user's",
    "laser by the dispersion in bands.json before any comparison is made.",
    "",
    "Ranges are deliberately wide. They come from what the literature actually",
    "reports across synthesis routes, not from one paper's best sample; a",
    "narrower range would classify more decisively and be wrong more often.",
    "",
    "'intensity_basis' says whether a ratio range refers to peak HEIGHTS or to",
    "integrated AREAS. This matters: for the same spectrum, an area-based",
    "I_D/I_G is typically 1.5-2.5x the height-based one, because the D band is",
    "broader than the G band. A great deal of published disagreement about",
    "I_D/I_G is really disagreement about this.",
    "",
    "Los materiales dopados llevan rangos DELIBERADAMENTE anchos y confianza",
    "baja para S, P y Se. La literatura Raman cuantitativa sobre esos dopantes",
    "es escasa y los propios artículos discrepan sobre si el dopante está",
    "realmente en la red o adsorbido. Un rango estrecho aquí clasificaría con",
    "más decisión y se equivocaría más a menudo.",
    "",
    "Raman NO mide el contenido de dopante. Ve defectos y transferencia de",
    "carga, y ambos tienen otras causas. La cuantificación es de XPS; lo que",
    "aporta Raman es el TIPO de defecto (por I_D/I_D') y el signo de la",
    "transferencia de carga (por el par de desplazamientos G y 2D).",
    "",
    "'role' separa dos cosas que no son lo mismo. Los materiales 'structure'",
    "son tipos estructurales que el clasificador intenta distinguir. Los",
    "'reference' NO compiten en la clasificación: un MWCNT dopado con N sigue",
    "siendo un MWCNT, y ofrecerlos como alternativas solo repartiría la",
    "puntuación entre etiquetas que describen la misma estructura. Sirven como",
    "referencia contra la que comparar posiciones y cocientes una vez que ya se",
    "sabe qué estructura es.",
    "",
    "Las morfologías concretas de nanofibra (plaqueta, espina de pescado) son",
    "'reference' por otra razón: sus rangos de I_D/I_G se solapan casi por",
    "completo y Raman no las separa con fiabilidad. Ofrecerlas como opciones de",
    "clasificación daría una precisión aparente que no existe."
  ],
  "reference_laser_ev": 2.33,
  "materials": [
    {
      "key": "SWCNT",
      "label": "Nanotubo de pared simple (SWCNT)",
      "family": "CNT",
      "walls": 1,
      "rbm": {
        "expected": "required",
        "window": [
          120.0,
          350.0
        ],
        "typical_count": [
          1,
          8
        ],
        "fwhm": [
          3.0,
          20.0
        ],
        "note": "Sharp, often several peaks from the diameter distribution that the laser happens to resonate with."
      },
      "bands": {
        "G+": {
          "position": [
            1585.0,
            1595.0
          ],
          "fwhm": [
            8.0,
            25.0
          ]
        },
        "G-": {
          "position": [
            1540.0,
            1580.0
          ],
          "fwhm": [
            10.0,
            60.0
          ]
        },
        "D": {
          "position": [
            1330.0,
            1360.0
          ],
          "fwhm": [
            20.0,
            50.0
          ]
        },
        "2D": {
          "position": [
            2640.0,
            2700.0
          ],
          "fwhm": [
            30.0,
            70.0
          ]
        }
      },
      "ratios": {
        "ID_IG": [
          0.02,
          0.3
        ],
        "I2D_IG": [
          0.3,
          1.5
        ]
      },
      "intensity_basis": "height",
      "features": {
        "g_split": "resolved",
        "g_fwhm_max": 30.0,
        "bwf_possible": true
      },
      "confidence": "high",
      "source": "Dresselhaus et al., Phys. Rep. 409 (2005) 47; Jorio et al., Phys. Rev. B 65 (2002) 155412",
      "notes": "I_D/I_G above ~0.3 does not stop it being SWCNT material; it means the sample is damaged, functionalised or full of amorphous carbon. The RBM and the narrow split G band are the identity, not the disorder level.",
      "role": "structure"
    },
    {
      "key": "DWCNT",
      "label": "Nanotubo de pared doble (DWCNT)",
      "family": "CNT",
      "walls": 2,
      "rbm": {
        "expected": "required",
        "window": [
          110.0,
          400.0
        ],
        "typical_count": [
          2,
          10
        ],
        "fwhm": [
          3.0,
          25.0
        ],
        "clusters": 2,
        "inner_window": [
          220.0,
          400.0
        ],
        "outer_window": [
          110.0,
          220.0
        ],
        "note": "The signature is TWO groups of RBM peaks: inner tubes of 0.6-1.0 nm above ~220 cm-1 and outer tubes of 1.2-2.0 nm below it, separated by twice the wall spacing."
      },
      "bands": {
        "G+": {
          "position": [
            1585.0,
            1595.0
          ],
          "fwhm": [
            10.0,
            30.0
          ]
        },
        "G-": {
          "position": [
            1550.0,
            1580.0
          ],
          "fwhm": [
            10.0,
            60.0
          ]
        },
        "D": {
          "position": [
            1330.0,
            1360.0
          ],
          "fwhm": [
            25.0,
            60.0
          ]
        },
        "2D": {
          "position": [
            2640.0,
            2710.0
          ],
          "fwhm": [
            40.0,
            90.0
          ]
        }
      },
      "ratios": {
        "ID_IG": [
          0.03,
          0.6
        ],
        "I2D_IG": [
          0.2,
          1.0
        ]
      },
      "intensity_basis": "height",
      "features": {
        "g_split": "resolved",
        "g_fwhm_max": 40.0,
        "bwf_possible": true
      },
      "confidence": "medium",
      "source": "Pfeiffer et al., Phys. Rev. B 72 (2005) 161404; Villalpando-Paez et al., Phys. Rev. B 82 (2010) 155416",
      "notes": "A DWCNT sample cannot be told from an SWCNT+MWCNT mixture by the G band alone. The paired-RBM test is the discriminator, and it only works if the spectrum reaches below 150 cm-1. Inner tubes usually show a NARROWER RBM than outer ones because the outer wall shields them from environmental broadening.",
      "role": "structure"
    },
    {
      "key": "MWCNT",
      "label": "Nanotubo de pared multiple (MWCNT)",
      "family": "CNT",
      "walls": 3,
      "rbm": {
        "expected": "absent",
        "window": [
          100.0,
          400.0
        ],
        "note": "Outer diameters of 10-50 nm put the RBM below ~25 cm-1, inside the Rayleigh rejection of any ordinary spectrometer, and its intensity scales as 1/d. A genuine RBM in an MWCNT spectrum means thin-walled tubes or an SWCNT/DWCNT impurity."
      },
      "bands": {
        "G": {
          "position": [
            1570.0,
            1590.0
          ],
          "fwhm": [
            30.0,
            80.0
          ]
        },
        "D": {
          "position": [
            1330.0,
            1360.0
          ],
          "fwhm": [
            40.0,
            110.0
          ]
        },
        "D'": {
          "position": [
            1605.0,
            1625.0
          ],
          "fwhm": [
            15.0,
            50.0
          ]
        },
        "2D": {
          "position": [
            2640.0,
            2720.0
          ],
          "fwhm": [
            60.0,
            160.0
          ]
        }
      },
      "ratios": {
        "ID_IG": [
          0.35,
          1.8
        ],
        "I2D_IG": [
          0.1,
          0.6
        ]
      },
      "intensity_basis": "height",
      "features": {
        "g_split": "unresolved",
        "g_fwhm_min": 25.0,
        "d_prime_shoulder": true
      },
      "confidence": "high",
      "source": "Antunes et al., Carbon 44 (2006) 2202; DiLeo et al., J. Appl. Phys. 101 (2007) 064307",
      "notes": "The G band is a single unresolved feature with a D' shoulder; what looks like a 'split G' in an MWCNT is almost always G + D'. Fitting it as G-/G+ produces a fictitious tube diameter, which is why this package refuses to run the G-splitting diameter estimate on a spectrum it classifies as multi-walled.",
      "role": "structure"
    },
    {
      "key": "graphene_1L",
      "label": "Grafeno monocapa",
      "family": "graphene",
      "walls": 0,
      "rbm": {
        "expected": "absent",
        "window": [
          100.0,
          400.0
        ]
      },
      "bands": {
        "G": {
          "position": [
            1580.0,
            1590.0
          ],
          "fwhm": [
            12.0,
            20.0
          ]
        },
        "2D": {
          "position": [
            2660.0,
            2700.0
          ],
          "fwhm": [
            24.0,
            35.0
          ]
        },
        "D": {
          "position": [
            1330.0,
            1360.0
          ],
          "fwhm": [
            20.0,
            45.0
          ]
        }
      },
      "ratios": {
        "ID_IG": [
          0.0,
          0.3
        ],
        "I2D_IG": [
          1.5,
          5.0
        ]
      },
      "intensity_basis": "height",
      "features": {
        "2d_single_lorentzian": true,
        "2d_fwhm_max": 35.0
      },
      "confidence": "high",
      "source": "Ferrari et al., Phys. Rev. Lett. 97 (2006) 187401",
      "notes": "The identifying feature is a single symmetric Lorentzian 2D band of FWHM ~25-30 cm-1, not the I_2D/I_G ratio, which doping alone can push from 4 down to below 1 without adding a single layer.",
      "role": "structure"
    },
    {
      "key": "graphene_2L",
      "label": "Grafeno bicapa",
      "family": "graphene",
      "walls": 0,
      "rbm": {
        "expected": "absent",
        "window": [
          100.0,
          400.0
        ]
      },
      "bands": {
        "G": {
          "position": [
            1580.0,
            1590.0
          ],
          "fwhm": [
            12.0,
            22.0
          ]
        },
        "2D": {
          "position": [
            2680.0,
            2710.0
          ],
          "fwhm": [
            45.0,
            60.0
          ]
        },
        "D": {
          "position": [
            1330.0,
            1360.0
          ],
          "fwhm": [
            20.0,
            50.0
          ]
        }
      },
      "ratios": {
        "ID_IG": [
          0.0,
          0.3
        ],
        "I2D_IG": [
          0.8,
          1.5
        ]
      },
      "intensity_basis": "height",
      "features": {
        "2d_single_lorentzian": false,
        "2d_components": 4
      },
      "confidence": "high",
      "source": "Ferrari et al., Phys. Rev. Lett. 97 (2006) 187401",
      "notes": "Bernal-stacked bilayer splits the 2D band into four components from the two split electronic branches. Turbostratic (rotationally disordered) bilayer does NOT: it looks like two decoupled monolayers with a single Lorentzian 2D, and is routinely misreported as monolayer.",
      "role": "structure"
    },
    {
      "key": "FLG",
      "label": "Grafeno de pocas capas (3-10)",
      "family": "graphene",
      "walls": 0,
      "rbm": {
        "expected": "absent",
        "window": [
          100.0,
          400.0
        ]
      },
      "bands": {
        "G": {
          "position": [
            1578.0,
            1588.0
          ],
          "fwhm": [
            14.0,
            25.0
          ]
        },
        "2D": {
          "position": [
            2690.0,
            2725.0
          ],
          "fwhm": [
            50.0,
            90.0
          ]
        },
        "D": {
          "position": [
            1330.0,
            1360.0
          ],
          "fwhm": [
            25.0,
            55.0
          ]
        }
      },
      "ratios": {
        "ID_IG": [
          0.0,
          0.4
        ],
        "I2D_IG": [
          0.3,
          0.9
        ]
      },
      "intensity_basis": "height",
      "features": {
        "2d_single_lorentzian": false,
        "2d_asymmetric": true
      },
      "confidence": "medium",
      "source": "Ferrari et al., Phys. Rev. Lett. 97 (2006) 187401; Malard et al., Phys. Rep. 473 (2009) 51",
      "notes": "Layer counting by Raman becomes unreliable above ~5 layers: the 2D lineshape stops changing.",
      "role": "structure"
    },
    {
      "key": "graphite",
      "label": "Grafito",
      "family": "graphene",
      "walls": 0,
      "rbm": {
        "expected": "absent",
        "window": [
          100.0,
          400.0
        ]
      },
      "bands": {
        "G": {
          "position": [
            1578.0,
            1585.0
          ],
          "fwhm": [
            13.0,
            25.0
          ]
        },
        "2D": {
          "position": [
            2700.0,
            2740.0
          ],
          "fwhm": [
            50.0,
            90.0
          ]
        },
        "D": {
          "position": [
            1330.0,
            1360.0
          ],
          "fwhm": [
            25.0,
            60.0
          ]
        }
      },
      "ratios": {
        "ID_IG": [
          0.0,
          0.3
        ],
        "I2D_IG": [
          0.2,
          0.6
        ]
      },
      "intensity_basis": "height",
      "features": {
        "2d_single_lorentzian": false,
        "2d_components": 2
      },
      "confidence": "high",
      "source": "Ferrari et al., Phys. Rev. Lett. 97 (2006) 187401",
      "notes": "Two 2D components (2D1, 2D2) with the higher one about twice as intense.",
      "role": "structure"
    },
    {
      "key": "GO",
      "label": "Oxido de grafeno (GO)",
      "family": "oxide",
      "walls": 0,
      "rbm": {
        "expected": "absent",
        "window": [
          100.0,
          400.0
        ]
      },
      "bands": {
        "G": {
          "position": [
            1585.0,
            1605.0
          ],
          "fwhm": [
            60.0,
            110.0
          ]
        },
        "D": {
          "position": [
            1330.0,
            1365.0
          ],
          "fwhm": [
            90.0,
            180.0
          ]
        },
        "D3": {
          "position": [
            1480.0,
            1540.0
          ],
          "fwhm": [
            100.0,
            250.0
          ]
        },
        "2D": {
          "position": [
            2650.0,
            2750.0
          ],
          "fwhm": [
            150.0,
            350.0
          ]
        }
      },
      "ratios": {
        "ID_IG": [
          0.7,
          1.2
        ],
        "I2D_IG": [
          0.0,
          0.25
        ]
      },
      "intensity_basis": "height",
      "features": {
        "g_upshifted": true,
        "2d_nearly_absent": true,
        "broad": true
      },
      "confidence": "high",
      "source": "Stankovich et al., Carbon 45 (2007) 1558; Kudin et al., Nano Lett. 8 (2008) 36",
      "notes": "The G band is upshifted to 1590-1600 cm-1 by the oxidised, isolated C=C double bonds, and the 2D band is essentially gone because the conjugated network is broken. A near-absent 2D with a strong D is the GO signature.",
      "role": "structure"
    },
    {
      "key": "rGO",
      "label": "Oxido de grafeno reducido (rGO)",
      "family": "oxide",
      "walls": 0,
      "rbm": {
        "expected": "absent",
        "window": [
          100.0,
          400.0
        ]
      },
      "bands": {
        "G": {
          "position": [
            1580.0,
            1600.0
          ],
          "fwhm": [
            50.0,
            100.0
          ]
        },
        "D": {
          "position": [
            1330.0,
            1360.0
          ],
          "fwhm": [
            70.0,
            150.0
          ]
        },
        "2D": {
          "position": [
            2650.0,
            2730.0
          ],
          "fwhm": [
            100.0,
            300.0
          ]
        }
      },
      "ratios": {
        "ID_IG": [
          0.9,
          1.5
        ],
        "I2D_IG": [
          0.05,
          0.4
        ]
      },
      "intensity_basis": "height",
      "features": {
        "broad": true
      },
      "confidence": "medium",
      "source": "Stankovich et al., Carbon 45 (2007) 1558",
      "notes": "I_D/I_G usually RISES on reduction, which surprises people. Reduction removes oxygen and creates many small graphitic domains; in the nanocrystalline regime more domain boundaries means more D intensity, not less. The recovery of the 2D band, not I_D/I_G, is what shows the conjugation coming back.",
      "role": "structure"
    },
    {
      "key": "amorphous_carbon",
      "label": "Carbono amorfo (a-C)",
      "family": "amorphous",
      "walls": 0,
      "rbm": {
        "expected": "absent",
        "window": [
          100.0,
          400.0
        ]
      },
      "bands": {
        "G": {
          "position": [
            1500.0,
            1570.0
          ],
          "fwhm": [
            100.0,
            220.0
          ]
        },
        "D": {
          "position": [
            1330.0,
            1400.0
          ],
          "fwhm": [
            150.0,
            350.0
          ]
        }
      },
      "ratios": {
        "ID_IG": [
          0.0,
          0.9
        ],
        "I2D_IG": [
          0.0,
          0.1
        ]
      },
      "intensity_basis": "area",
      "features": {
        "broad": true,
        "g_downshifted": true,
        "no_2d": true
      },
      "confidence": "medium",
      "source": "Ferrari & Robertson, Phys. Rev. B 61 (2000) 14095",
      "notes": "In the amorphisation regime the Tuinstra-Koenig relation INVERTS: I_D/I_G becomes proportional to La^2, so a small I_D/I_G here means MORE disorder, not less. This package refuses to report a crystallite size when the G band is this broad, because the formula does not apply.",
      "role": "structure"
    },
    {
      "key": "carbon_black",
      "label": "Negro de carbono / hollin",
      "family": "amorphous",
      "walls": 0,
      "rbm": {
        "expected": "absent",
        "window": [
          100.0,
          400.0
        ]
      },
      "bands": {
        "G": {
          "position": [
            1580.0,
            1600.0
          ],
          "fwhm": [
            60.0,
            120.0
          ]
        },
        "D": {
          "position": [
            1330.0,
            1370.0
          ],
          "fwhm": [
            100.0,
            220.0
          ]
        },
        "D3": {
          "position": [
            1480.0,
            1540.0
          ],
          "fwhm": [
            100.0,
            250.0
          ]
        },
        "D4": {
          "position": [
            1150.0,
            1250.0
          ],
          "fwhm": [
            100.0,
            250.0
          ]
        }
      },
      "ratios": {
        "ID_IG": [
          0.8,
          1.5
        ],
        "I2D_IG": [
          0.0,
          0.3
        ]
      },
      "intensity_basis": "area",
      "features": {
        "broad": true,
        "five_band_model": true
      },
      "confidence": "medium",
      "source": "Sadezky et al., Carbon 43 (2005) 1731",
      "notes": "The material the five-band (D4, D1, D3, G, D2) deconvolution was designed for.",
      "role": "structure"
    },
    {
      "key": "nanodiamond",
      "label": "Nanodiamante",
      "family": "sp3",
      "walls": 0,
      "rbm": {
        "expected": "absent",
        "window": [
          100.0,
          400.0
        ]
      },
      "bands": {
        "diamond": {
          "position": [
            1320.0,
            1332.0
          ],
          "fwhm": [
            5.0,
            25.0
          ]
        },
        "G": {
          "position": [
            1550.0,
            1600.0
          ],
          "fwhm": [
            50.0,
            150.0
          ]
        }
      },
      "ratios": {
        "ID_IG": [
          0.0,
          1.0
        ],
        "I2D_IG": [
          0.0,
          0.1
        ]
      },
      "intensity_basis": "height",
      "features": {
        "sp3_line": true
      },
      "confidence": "medium",
      "source": "Ferrari & Robertson, Phys. Rev. B 63 (2001) 121405",
      "notes": "The 1332 cm-1 line downshifts and broadens with decreasing particle size (phonon confinement). Do not confuse it with the D band: the diamond line does not disperse with laser energy.",
      "role": "structure"
    },
    {
      "key": "C60",
      "label": "Fullereno C60",
      "family": "molecular",
      "walls": 0,
      "rbm": {
        "expected": "absent",
        "window": [
          100.0,
          400.0
        ]
      },
      "bands": {
        "Ag2": {
          "position": [
            1462.0,
            1472.0
          ],
          "fwhm": [
            3.0,
            15.0
          ]
        },
        "Ag1": {
          "position": [
            490.0,
            500.0
          ],
          "fwhm": [
            3.0,
            15.0
          ]
        }
      },
      "ratios": {
        "ID_IG": [
          0.0,
          0.2
        ],
        "I2D_IG": [
          0.0,
          0.1
        ]
      },
      "intensity_basis": "height",
      "features": {
        "molecular": true
      },
      "confidence": "high",
      "source": "Dresselhaus, Dresselhaus & Eklund, Science of Fullerenes and Carbon Nanotubes (1996)",
      "notes": "The Ag(2) pentagonal pinch mode near 1469 cm-1 is the fingerprint. Relevant here mostly as a peapod filling or a CVD by-product.",
      "role": "structure"
    },
    {
      "key": "CNF",
      "label": "Nanofibra de carbono (CNF, genérica)",
      "family": "CNF",
      "walls": 3,
      "rbm": {
        "expected": "absent",
        "window": [
          100.0,
          400.0
        ],
        "note": "Las CNF no tienen paredes cilíndricas continuas de diámetro pequeño, así que no hay modo de respiración radial en ningún caso."
      },
      "bands": {
        "G": {
          "position": [
            1575.0,
            1600.0
          ],
          "fwhm": [
            40.0,
            100.0
          ]
        },
        "D": {
          "position": [
            1330.0,
            1365.0
          ],
          "fwhm": [
            50.0,
            130.0
          ]
        },
        "D'": {
          "position": [
            1605.0,
            1625.0
          ],
          "fwhm": [
            20.0,
            60.0
          ]
        },
        "D3": {
          "position": [
            1480.0,
            1550.0
          ],
          "fwhm": [
            80.0,
            250.0
          ]
        },
        "2D": {
          "position": [
            2650.0,
            2730.0
          ],
          "fwhm": [
            80.0,
            200.0
          ]
        }
      },
      "ratios": {
        "ID_IG": [
          0.75,
          2.2
        ],
        "I2D_IG": [
          0.05,
          0.4
        ]
      },
      "intensity_basis": "height",
      "features": {
        "g_split": "unresolved",
        "g_fwhm_min": 35.0,
        "d_prime_shoulder": true,
        "high_edge_density": true
      },
      "confidence": "medium",
      "source": "Endo et al., Carbon 39 (2001) 1287; Klein et al., Carbon 46 (2008) 1149",
      "notes": "Las nanofibras exponen bordes de plano grafénico a lo largo de toda su superficie, no solo en las puntas. Esa densidad de bordes es intrínseca a la estructura, no un defecto de calidad, y por eso I_D/I_G es alto (0.8–2) incluso en una CNF bien grafitizada. Distinguirlas de un MWCNT defectuoso por Raman es genuinamente difícil: la banda G suele ser algo más ancha y la 2D más débil, pero los rangos se solapan. TEM decide, Raman sugiere.",
      "role": "structure"
    },
    {
      "key": "CNF_platelet",
      "label": "Nanofibra tipo plaqueta (planos ⊥ al eje)",
      "family": "CNF",
      "walls": 3,
      "rbm": {
        "expected": "absent",
        "window": [
          100.0,
          400.0
        ]
      },
      "bands": {
        "G": {
          "position": [
            1575.0,
            1600.0
          ],
          "fwhm": [
            50.0,
            110.0
          ]
        },
        "D": {
          "position": [
            1330.0,
            1365.0
          ],
          "fwhm": [
            60.0,
            140.0
          ]
        },
        "D'": {
          "position": [
            1605.0,
            1625.0
          ],
          "fwhm": [
            20.0,
            60.0
          ]
        },
        "2D": {
          "position": [
            2650.0,
            2730.0
          ],
          "fwhm": [
            100.0,
            220.0
          ]
        }
      },
      "ratios": {
        "ID_IG": [
          1.2,
          2.5
        ],
        "I2D_IG": [
          0.02,
          0.25
        ]
      },
      "intensity_basis": "height",
      "features": {
        "g_split": "unresolved",
        "high_edge_density": true
      },
      "confidence": "low",
      "source": "Endo et al., Carbon 39 (2001) 1287",
      "notes": "Máxima densidad de bordes de las tres morfologías: los planos grafénicos son perpendiculares al eje de la fibra, así que toda la superficie lateral es borde. Es la que da el I_D/I_G más alto.",
      "role": "reference"
    },
    {
      "key": "CNF_herringbone",
      "label": "Nanofibra tipo espina de pescado (planos inclinados)",
      "family": "CNF",
      "walls": 3,
      "rbm": {
        "expected": "absent",
        "window": [
          100.0,
          400.0
        ]
      },
      "bands": {
        "G": {
          "position": [
            1575.0,
            1598.0
          ],
          "fwhm": [
            40.0,
            95.0
          ]
        },
        "D": {
          "position": [
            1330.0,
            1362.0
          ],
          "fwhm": [
            50.0,
            125.0
          ]
        },
        "D'": {
          "position": [
            1605.0,
            1625.0
          ],
          "fwhm": [
            20.0,
            55.0
          ]
        },
        "2D": {
          "position": [
            2650.0,
            2730.0
          ],
          "fwhm": [
            80.0,
            190.0
          ]
        }
      },
      "ratios": {
        "ID_IG": [
          0.8,
          1.8
        ],
        "I2D_IG": [
          0.05,
          0.35
        ]
      },
      "intensity_basis": "height",
      "features": {
        "g_split": "unresolved",
        "high_edge_density": true
      },
      "confidence": "low",
      "source": "Endo et al., Carbon 39 (2001) 1287; Vieira et al., Carbon 44 (2006) 2590",
      "notes": "Densidad de bordes intermedia entre plaqueta y tubo. Raman no separa con fiabilidad espina de pescado de plaqueta; el rango de I_D/I_G se solapa casi por completo.",
      "role": "reference"
    },
    {
      "key": "MWCNT_oxidised",
      "label": "MWCNT oxidado / funcionalizado (–COOH, –OH)",
      "family": "CNT",
      "walls": 3,
      "rbm": {
        "expected": "absent",
        "window": [
          100.0,
          400.0
        ]
      },
      "bands": {
        "G": {
          "position": [
            1580.0,
            1605.0
          ],
          "fwhm": [
            40.0,
            100.0
          ]
        },
        "D": {
          "position": [
            1330.0,
            1365.0
          ],
          "fwhm": [
            50.0,
            140.0
          ]
        },
        "D'": {
          "position": [
            1605.0,
            1628.0
          ],
          "fwhm": [
            20.0,
            60.0
          ]
        },
        "D3": {
          "position": [
            1480.0,
            1550.0
          ],
          "fwhm": [
            80.0,
            250.0
          ]
        },
        "2D": {
          "position": [
            2650.0,
            2740.0
          ],
          "fwhm": [
            80.0,
            220.0
          ]
        }
      },
      "ratios": {
        "ID_IG": [
          0.9,
          2.0
        ],
        "I2D_IG": [
          0.03,
          0.3
        ]
      },
      "intensity_basis": "height",
      "features": {
        "g_split": "unresolved",
        "g_upshifted": true,
        "d_prime_shoulder": true
      },
      "confidence": "medium",
      "source": "Rosca et al., Carbon 43 (2005) 3124; Datsyuk et al., Carbon 46 (2008) 833",
      "notes": "El tratamiento oxidante (HNO₃/H₂SO₄) sube I_D/I_G y desplaza la G hacia arriba porque los grupos oxigenados son a la vez defectos sp³ y aceptores de carga. Las dos contribuciones no se separan con Raman solo: mira I_D/I_D′, que distingue defecto sp³ (~13) de dopado sustitucional (~1.3).",
      "role": "reference"
    },
    {
      "key": "N_MWCNT",
      "label": "MWCNT dopado con nitrógeno (N-MWCNT)",
      "family": "CNT",
      "walls": 3,
      "rbm": {
        "expected": "absent",
        "window": [
          100.0,
          400.0
        ]
      },
      "bands": {
        "G": {
          "position": [
            1578.0,
            1600.0
          ],
          "fwhm": [
            40.0,
            100.0
          ]
        },
        "D": {
          "position": [
            1330.0,
            1365.0
          ],
          "fwhm": [
            50.0,
            140.0
          ]
        },
        "D'": {
          "position": [
            1605.0,
            1625.0
          ],
          "fwhm": [
            20.0,
            60.0
          ]
        },
        "2D": {
          "position": [
            2640.0,
            2720.0
          ],
          "fwhm": [
            80.0,
            220.0
          ]
        }
      },
      "ratios": {
        "ID_IG": [
          0.8,
          1.9
        ],
        "I2D_IG": [
          0.05,
          0.35
        ]
      },
      "intensity_basis": "height",
      "features": {
        "g_split": "unresolved",
        "d_prime_shoulder": true,
        "bamboo_likely": true
      },
      "confidence": "medium",
      "source": "Terrones et al., Mater. Today 7 (2004) 30; Maldonado, Morin & Stevenson, Carbon 44 (2006) 1429",
      "notes": "El dopado con N produce casi siempre morfología de bambú (tabiques internos), y esos tabiques son bordes: suben I_D/I_G por geometría, no por nitrógeno sustitucional. Por eso I_D/I_G NO mide el contenido de N. Lo que sí es informativo es el desplazamiento de G junto con el de 2D, y sobre todo I_D/I_D′.",
      "role": "reference"
    },
    {
      "key": "S_MWCNT",
      "label": "MWCNT dopado con azufre (S-MWCNT)",
      "family": "CNT",
      "walls": 3,
      "rbm": {
        "expected": "absent",
        "window": [
          100.0,
          400.0
        ]
      },
      "bands": {
        "G": {
          "position": [
            1570.0,
            1595.0
          ],
          "fwhm": [
            40.0,
            105.0
          ]
        },
        "D": {
          "position": [
            1330.0,
            1365.0
          ],
          "fwhm": [
            50.0,
            145.0
          ]
        },
        "D'": {
          "position": [
            1605.0,
            1625.0
          ],
          "fwhm": [
            20.0,
            60.0
          ]
        },
        "2D": {
          "position": [
            2650.0,
            2730.0
          ],
          "fwhm": [
            80.0,
            220.0
          ]
        }
      },
      "ratios": {
        "ID_IG": [
          0.85,
          2.0
        ],
        "I2D_IG": [
          0.03,
          0.3
        ]
      },
      "intensity_basis": "height",
      "features": {
        "g_split": "unresolved",
        "d_prime_shoulder": true
      },
      "confidence": "low",
      "source": "Denis, Faccio & Mombru, ChemPhysChem 10 (2009) 715; Yang et al., ACS Nano 6 (2012) 205",
      "notes": "El azufre es mucho más grande que el carbono (radio covalente 1.05 frente a 0.77 Å), así que no entra limpiamente en la red: se incorpora sobre todo como tiofeno en bordes y produce distorsión local fuera del plano. Eso ablanda la G en lugar de endurecerla, al contrario que el nitrógeno. Los datos publicados son escasos y dispersos; trata este rango como orientativo.",
      "role": "reference"
    },
    {
      "key": "P_MWCNT",
      "label": "MWCNT dopado con fósforo (P-MWCNT)",
      "family": "CNT",
      "walls": 3,
      "rbm": {
        "expected": "absent",
        "window": [
          100.0,
          400.0
        ]
      },
      "bands": {
        "G": {
          "position": [
            1570.0,
            1595.0
          ],
          "fwhm": [
            45.0,
            110.0
          ]
        },
        "D": {
          "position": [
            1330.0,
            1365.0
          ],
          "fwhm": [
            55.0,
            150.0
          ]
        },
        "D'": {
          "position": [
            1605.0,
            1628.0
          ],
          "fwhm": [
            20.0,
            60.0
          ]
        },
        "2D": {
          "position": [
            2650.0,
            2740.0
          ],
          "fwhm": [
            90.0,
            230.0
          ]
        }
      },
      "ratios": {
        "ID_IG": [
          1.0,
          2.2
        ],
        "I2D_IG": [
          0.02,
          0.25
        ]
      },
      "intensity_basis": "height",
      "features": {
        "g_split": "unresolved",
        "d_prime_shoulder": true
      },
      "confidence": "low",
      "source": "Cruz-Silva et al., ACS Nano 3 (2009) 1913; Latorre et al., J. Phys. Chem. C 114 (2010) 4773",
      "notes": "El fósforo es aún mayor que el azufre y sobresale del plano: da distorsión sp³ marcada y sube mucho I_D/I_G. La banda P–O cerca de 980 cm⁻¹, si aparece, indica fósforo oxidado superficial, no sustitucional.",
      "role": "reference"
    },
    {
      "key": "Se_MWCNT",
      "label": "MWCNT dopado con selenio (Se-MWCNT)",
      "family": "CNT",
      "walls": 3,
      "rbm": {
        "expected": "absent",
        "window": [
          100.0,
          400.0
        ]
      },
      "bands": {
        "G": {
          "position": [
            1565.0,
            1595.0
          ],
          "fwhm": [
            45.0,
            115.0
          ]
        },
        "D": {
          "position": [
            1330.0,
            1365.0
          ],
          "fwhm": [
            55.0,
            150.0
          ]
        },
        "D'": {
          "position": [
            1605.0,
            1628.0
          ],
          "fwhm": [
            20.0,
            60.0
          ]
        },
        "2D": {
          "position": [
            2650.0,
            2740.0
          ],
          "fwhm": [
            90.0,
            230.0
          ]
        }
      },
      "ratios": {
        "ID_IG": [
          0.9,
          2.2
        ],
        "I2D_IG": [
          0.02,
          0.25
        ]
      },
      "intensity_basis": "height",
      "features": {
        "g_split": "unresolved",
        "d_prime_shoulder": true
      },
      "confidence": "low",
      "source": "Jin et al., Chem. Commun. 49 (2013) 2451",
      "notes": "Muy poca literatura Raman específica. El selenio es todavía más grande que el fósforo y su incorporación sustitucional real es discutida; la mayoría de lo que se publica como «Se-dopado» puede ser selenio adsorbido o en fase separada. Este rango es una extrapolación razonada a partir de S y P, no una compilación de medidas: trátalo como hipótesis, no como referencia.",
      "role": "reference"
    }
  ]
}
