Repository: jimenelouis808/Cc

# ramancarbon

Suite de caracterización de nanomateriales, con **cinco instrumentos** en
una sola aplicación:

| Sección | Qué hace |
|---|---|
| **Raman · carbono** | SWCNT / DWCNT / MWCNT, deconvolución D–G configurable, I_D/I_G, I_2D/I_G, I_D/I_D′, diámetros por RBM, dopado y deformación, y las fases no carbonosas de la muestra (FeSe, Se, carburos de hierro) |
| **Raman · TMD** | Calcogenuros de S, Se y Te de Mo, W, Ti, Nb, Ta y Fe: número de capas, fase 2H/1T′/1T/Td, heteroestructuras óxido/calcogenuro (MoO₃@MoSe₂, MoO₂@MoS₂, TiO₂@TiS₂…) y las demás fases cristalinas de la muestra |

File: packages/ramancarbon/ramancarbon/database/data/perturbations.json
{
  "_comment": [
    "How doping, strain and temperature move the carbon Raman bands.",
    "",
    "This is the file behind 'does my sample show a shift with respect to the",
    "pristine material, and if so, why'. Read it as a set of SIGNATURES, not as",
    "a calibration curve: the shift magnitudes below convert a measured shift",
    "into an order-of-magnitude dopant level at best, because they were",
    "measured on specific systems (mostly exfoliated graphene on SiO2) and",
    "transfer to nanotubes and to powders only qualitatively.",
    "",
    "The one thing here that IS quantitative and robust is the SEPARATION of",
    "strain from doping via the correlation between the G and 2D shifts, which",
    "works because the two perturbations move the two bands along different",
    "directions in the (omega_G, omega_2D) plane."
  ],
  "reference_laser_ev": 2.33,
  "pristine_reference": {
    "_comment": "Undoped, unstrained, suspended or weakly interacting reference positions at 2.33 eV. Everything is measured against these.",
    "graphene_G": 1581.6,
    "graphene_2D": 2676.0,
    "graphite_G": 1580.0,
    "SWCNT_G_plus": 1590.0,
    "MWCNT_G": 1580.0,
    "source": "Das et al., Nature Nanotech. 3 (2008) 210; Lee et al., Nature Commun. 3 (2012) 1024",
    "confidence": "medium",
    "notes": "Substrate interaction alone shifts G by a few cm-1, so an absolute comparison against these numbers is only meaningful if the measurement is calibrated against a known line (the 520.7 cm-1 line of silicon is the usual choice) on the same day, with the same grating."
  },
  "effects": [
    {
      "key": "electron_doping",
      "label": "Dopado tipo n (electrones)",
      "carrier": "electron",
      "G_shift": "up",
      "G_rate_cm1_per_1e13cm2": 5.0,
      "2D_shift": "down",
      "2D_rate_cm1_per_1e13cm2": -8.0,
      "G_fwhm": "narrows",
      "I2D_IG": "decreases",
      "confidence": "medium",
      "source": "Das et al., Nature Nanotech. 3 (2008) 210; Pisana et al., Nature Mater. 6 (2007) 198",
      "notes": "The G band STIFFENS for both electrons and holes. That is not intuitive and it is not a doping-independent constant: it happens because the Fermi level moves away from the Dirac point, Pauli-blocking the electron-hole pairs that renormalise the phonon (the Kohn anomaly), so the phonon hardens. The G linewidth NARROWS at the same time, for the same reason, and that is a useful cross-check: heating also shifts G but broadens it."
    },
    {
      "key": "hole_doping",
      "label": "Dopado tipo p (huecos)",
      "carrier": "hole",
      "G_shift": "up",
      "G_rate_cm1_per_1e13cm2": 5.5,
      "2D_shift": "up",
      "2D_rate_cm1_per_1e13cm2": 6.0,
      "G_fwhm": "narrows",
      "I2D_IG": "decreases",
      "confidence": "medium",
      "source": "Das et al., Nature Nanotech. 3 (2008) 210",
      "notes": "The 2D band is what distinguishes the sign of the doping: it moves UP for holes and DOWN for electrons, while G moves up for both. A sample with G up and 2D up is p-doped; G up and 2D down is n-doped."
    },
    {
      "key": "uniaxial_strain",
      "label": "Deformacion uniaxial (traccion)",
      "G_shift": "down",
      "G_rate_cm1_per_percent": -21.0,
      "G_splitting": true,
      "G_minus_rate_cm1_per_percent": -31.7,
      "G_plus_rate_cm1_per_percent": -10.8,
      "2D_rate_cm1_per_percent": -60.0,
      "confidence": "medium",
      "source": "Mohiuddin et al., Phys. Rev. B 79 (2009) 205433",
      "notes": "Uniaxial strain lifts the degeneracy of the E2g mode and splits G into two polarised components. Values are for graphene on a flexible substrate at 514 nm; strain transfer from substrate to sample is rarely complete, so measured rates are usually smaller in magnitude than these."
    },
    {
      "key": "biaxial_strain",
      "label": "Deformacion biaxial (traccion)",
      "G_shift": "down",
      "G_rate_cm1_per_percent": -60.0,
      "2D_rate_cm1_per_percent": -140.0,
      "G_splitting": false,
      "confidence": "medium",
      "source": "Zabel et al., Nano Lett. 12 (2012) 617; Ding et al., Nano Lett. 10 (2010) 3453",
      "notes": "No splitting, because biaxial strain preserves the in-plane symmetry."
    },
    {
      "key": "temperature",
      "label": "Temperatura / calentamiento por el laser",
      "G_shift": "down",
      "G_rate_cm1_per_K": -0.016,
      "2D_rate_cm1_per_K": -0.035,
      "G_fwhm": "broadens",
      "confidence": "medium",
      "source": "Calizo et al., Nano Lett. 7 (2007) 2645",
      "notes": "The reason to care is laser heating: a few mW focused on a black powder easily raises the local temperature by hundreds of kelvin, which downshifts G by several cm-1 and mimics tensile strain. If reducing the laser power changes the G position, the shift was thermal. Always check this before interpreting a shift as chemistry."
    }
  ],
  "strain_doping_separation": {
    "_comment": "Correlation analysis in the (omega_G, omega_2D) plane. Pure strain and pure doping move a sample along lines of different slope, so a measured (delta_G, delta_2D) pair can be decomposed into the two contributions.",
    "slope_strain": 2.2,
    "slope_hole_doping": 0.7,
    "origin_G": 1581.6,
    "origin_2D": 2676.0,
    "confidence": "medium",
    "source": "Lee, Ahn, Shim, Lee & Ryu, Nature Commun. 3 (2012) 1024",
    "notes": "Calibrated on exfoliated monolayer graphene at 514 nm. The slopes are material- and excitation-dependent; the DECOMPOSITION is robust, the absolute numbers it produces are not. Do not apply it to nanotubes or to multi-walled material - the 2D band there is a different, layer-averaged feature and the calibration does not hold."
  },
  "dopants": [
    {
      "key": "N_graphitic",
      "label": "Nitrogeno grafitico (sustitucional)",
      "host": [
        "graphene",
        "CNT"
      ],
      "carrier": "electron",
      "G_shift_cm1": [
        3.0,
        15.0
      ],
      "2D_shift_cm1": [
        -20.0,
        -3.0
      ],
      "ID_IG": "increases with N content",
      "confidence": "medium",
      "source": "Zhao et al., Nano Lett. 11 (2011) 5401; Ferrari & Basko, Nature Nanotech. 8 (2013) 235",
      "notes": "Graphitic N donates electrons: n-type, so G up and 2D down. It sits in the lattice with three C neighbours and adds relatively little D intensity for the amount of charge it donates - which is how it is told apart from pyridinic N."
    },
    {
      "key": "N_pyridinic",
      "label": "Nitrogeno piridinico (en vacante/borde)",
      "host": [
        "graphene",
        "CNT"
      ],
      "carrier": "hole-like (locally)",
      "G_shift_cm1": [
        -5.0,
        8.0
      ],
      "2D_shift_cm1": [
        -10.0,
        5.0
      ],
      "ID_IG": "increases strongly",
      "confidence": "low",
      "source": "Zhao et al., Nano Lett. 11 (2011) 5401",
      "notes": "Pyridinic N necessarily comes with a vacancy or an edge, so its Raman signature is dominated by the DEFECT it lives in rather than by the nitrogen. A large jump in I_D/I_G with only a small G shift points here. Raman cannot separate the nitrogen configurations on its own - XPS N1s is the measurement that can, and this entry exists to say so rather than to pretend otherwise."
    },
    {
      "key": "B_substitutional",
      "label": "Boro sustitucional",
      "host": [
        "graphene",
        "CNT"
      ],
      "carrier": "hole",
      "G_shift_cm1": [
        2.0,
        12.0
      ],
      "2D_shift_cm1": [
        3.0,
        20.0
      ],
      "ID_IG": "increases",
      "confidence": "medium",
      "source": "Panchakarla et al., Adv. Mater. 21 (2009) 4726",
      "notes": "p-type: G up and 2D up. Boron is larger than carbon and strains the lattice locally, so the D band grows faster per atom than for graphitic nitrogen."
    },
    {
      "key": "charge_transfer_acceptor",
      "label": "Transferencia de carga (aceptor, p. ej. FeCl3, HNO3)",
      "host": [
        "graphene",
        "CNT"
      ],
      "carrier": "hole",
      "G_shift_cm1": [
        5.0,
        25.0
      ],
      "2D_shift_cm1": [
        5.0,
        25.0
      ],
      "ID_IG": "unchanged",
      "confidence": "medium",
      "source": "Zhao et al., ACS Nano 5 (2011) 5915",
      "notes": "The diagnostic difference from substitutional doping: charge transfer moves the bands WITHOUT creating defects, so I_D/I_G stays put. A large G shift with an unchanged D band is adsorbed/intercalated dopant, not lattice substitution."
    },
    {
      "key": "N_pyrrolic",
      "label": "Nitrógeno pirrólico (anillo de 5)",
      "host": [
        "graphene",
        "CNT",
        "CNF"
      ],
      "carrier": "neutral-to-n",
      "G_shift_cm1": [
        -3.0,
        6.0
      ],
      "2D_shift_cm1": [
        -10.0,
        5.0
      ],
      "ID_IG": "increases strongly",
      "confidence": "low",
      "source": "Zhao et al., Nano Lett. 11 (2011) 5401; Wang, Maiyalagan & Wang, ACS Catal. 2 (2012) 781",
      "notes": "Vive en un anillo de cinco átomos, que es en sí mismo un defecto topológico. Su firma Raman es la del defecto, no la del nitrógeno. Un salto grande de I_D/I_G con G casi quieta apunta aquí o a piridínico; Raman no los separa."
    },
    {
      "key": "N_oxide",
      "label": "Óxido de nitrógeno piridínico (N⁺–O⁻)",
      "host": [
        "graphene",
        "CNT",
        "CNF"
      ],
      "carrier": "hole",
      "G_shift_cm1": [
        2.0,
        12.0
      ],
      "2D_shift_cm1": [
        2.0,
        15.0
      ],
      "ID_IG": "increases",
      "confidence": "low",
      "source": "Wang, Maiyalagan & Wang, ACS Catal. 2 (2012) 781",
      "notes": "Aparece cuando la muestra dopada con N se oxida después. Raman no lo distingue del piridínico; el N1s de XPS a ~402–403 eV sí."
    },
    {
      "key": "S_thiophenic",
      "label": "Azufre tiofénico (–C–S–C– en borde)",
      "host": [
        "graphene",
        "CNT",
        "CNF"
      ],
      "carrier": "neutral",
      "G_shift_cm1": [
        -10.0,
        2.0
      ],
      "2D_shift_cm1": [
        -12.0,
        4.0
      ],
      "ID_IG": "increases",
      "confidence": "low",
      "source": "Denis, Faccio & Mombru, ChemPhysChem 10 (2009) 715; Yang et al., ACS Nano 6 (2012) 205",
      "notes": "El azufre y el carbono tienen electronegatividades casi iguales (2.58 frente a 2.55), así que el azufre tiofénico transfiere muy poca carga: la G apenas se mueve por dopado. Lo que sí hace es DISTORSIONAR la red, porque el enlace C–S mide 1.78 Å frente a 1.42 Å del C–C, y eso ablanda la G. Un ablandamiento de la G con I_D/I_G en aumento es la firma; es la contraria a la del nitrógeno grafítico."
    },
    {
      "key": "S_oxidised",
      "label": "Azufre oxidado (sulfóxido / sulfona)",
      "host": [
        "graphene",
        "CNT",
        "CNF"
      ],
      "carrier": "hole",
      "G_shift_cm1": [
        1.0,
        10.0
      ],
      "2D_shift_cm1": [
        1.0,
        12.0
      ],
      "ID_IG": "increases",
      "confidence": "low",
      "source": "Yang et al., ACS Nano 6 (2012) 205",
      "notes": "Los grupos –SOx sí retiran carga y endurecen la G. Distinguirlos del tiofénico por Raman se apoya en el SIGNO del desplazamiento de G, que es el dato más frágil de todos: calíbralo contra un control."
    },
    {
      "key": "O_epoxy_hydroxyl",
      "label": "Oxígeno epóxido / hidroxilo (en el plano basal)",
      "host": [
        "graphene",
        "CNT",
        "CNF"
      ],
      "carrier": "hole",
      "G_shift_cm1": [
        3.0,
        20.0
      ],
      "2D_shift_cm1": [
        3.0,
        20.0
      ],
      "ID_IG": "increases strongly",
      "confidence": "medium",
      "source": "Kudin et al., Nano Lett. 8 (2008) 36; Eckmann et al., Nano Lett. 12 (2012) 3925",
      "notes": "Convierte carbono sp² en sp³ dentro del plano: es el defecto sp³ por excelencia, con I_D/I_D′ ≈ 13. Sube I_D/I_G muy deprisa y ensancha todo. Si además crece una banda D3 ancha hacia 1500 cm⁻¹, la oxidación ya está rompiendo la red conjugada."
    },
    {
      "key": "O_carboxyl",
      "label": "Oxígeno carboxilo / carbonilo (en bordes)",
      "host": [
        "graphene",
        "CNT",
        "CNF"
      ],
      "carrier": "hole",
      "G_shift_cm1": [
        2.0,
        15.0
      ],
      "2D_shift_cm1": [
        2.0,
        15.0
      ],
      "ID_IG": "increases",
      "confidence": "medium",
      "source": "Datsyuk et al., Carbon 46 (2008) 833; Rosca et al., Carbon 43 (2005) 3124",
      "notes": "Se ancla en bordes y defectos previos, no en el plano basal, así que daña menos la red que el epóxido: I_D/I_D′ tira hacia el valor de borde (~3.5) en lugar del de sp³. Es lo que produce el tratamiento ácido de purificación."
    },
    {
      "key": "P_substitutional",
      "label": "Fósforo sustitucional",
      "host": [
        "graphene",
        "CNT",
        "CNF"
      ],
      "carrier": "electron",
      "G_shift_cm1": [
        -8.0,
        5.0
      ],
      "2D_shift_cm1": [
        -15.0,
        3.0
      ],
      "ID_IG": "increases strongly",
      "confidence": "low",
      "source": "Cruz-Silva et al., ACS Nano 3 (2009) 1913; Latorre et al., J. Phys. Chem. C 114 (2010) 4773",
      "notes": "El fósforo es donante (n) pero sobresale del plano: el enlace C–P mide 1.77 Å y el átomo adopta geometría piramidal. La distorsión estructural domina sobre la transferencia de carga, así que la G puede bajar aunque el dopado sea de tipo n. Es el caso donde la lectura ingenua «G sube = dopado» falla más claramente."
    },
    {
      "key": "Se_substitutional",
      "label": "Selenio sustitucional",
      "host": [
        "graphene",
        "CNT",
        "CNF"
      ],
      "carrier": "neutral-to-n",
      "G_shift_cm1": [
        -12.0,
        3.0
      ],
      "2D_shift_cm1": [
        -15.0,
        5.0
      ],
      "ID_IG": "increases strongly",
      "confidence": "low",
      "source": "Jin et al., Chem. Commun. 49 (2013) 2451",
      "notes": "Extrapolación razonada desde S y P, no una compilación de medidas Raman: hay muy poca literatura. El selenio es enorme (radio covalente 1.20 Å) y su incorporación sustitucional real está en discusión; buena parte de lo publicado como Se-dopado puede ser selenio en fase separada. Usa este rango como hipótesis a contrastar con XPS, no como referencia."
    },
    {
      "key": "B_substitutional_cnt",
      "label": "Boro sustitucional en nanotubo",
      "host": [
        "CNT",
        "CNF"
      ],
      "carrier": "hole",
      "G_shift_cm1": [
        2.0,
        14.0
      ],
      "2D_shift_cm1": [
        3.0,
        20.0
      ],
      "ID_IG": "increases",
      "confidence": "low",
      "source": "Ayala et al., Rev. Mod. Phys. 82 (2010) 1843",
      "notes": "Aceptor limpio, análogo del nitrógeno grafítico con el signo cambiado."
    },
    {
      "key": "Cl_covalent",
      "label": "Cloro covalente (C–Cl en borde o defecto)",
      "host": [
        "graphene",
        "CNT",
        "CNF"
      ],
      "carrier": "hole",
      "G_shift_cm1": [
        0.0,
        12.0
      ],
      "2D_shift_cm1": [
        0.0,
        15.0
      ],
      "ID_IG": "increases strongly",
      "confidence": "low",
      "source": "Zhang et al., ACS Nano 5 (2011) 7517; Li et al., J. Am. Chem. Soc. 133 (2011) 10394",
      "notes": "El cloro es muy electronegativo (3.16 frente a 2.55 del carbono) y retira carga: dopado tipo p, G y 2D hacia arriba. Pero el enlace C–Cl mide 1.77 Å y NO es sustitucional —el cloro no entra en la red, se engancha a un borde o a un defecto y convierte ese carbono en sp³—, así que lo que domina el espectro es el salto de I_D/I_G, no el desplazamiento. Si la relación I_D/I_D′ sube hacia 13, es exactamente eso: defectos sp³. Aviso: el cloro se pierde por encima de 300 °C y el Raman no lo ve directamente; para saber si sigue ahí, EDS o XPS Cl 2p."
    },
    {
      "key": "N_S_codoped",
      "label": "Codopado N + S",
      "host": [
        "graphene",
        "CNT",
        "CNF"
      ],
      "carrier": "mixed",
      "G_shift_cm1": [
        -8.0,
        14.0
      ],
      "2D_shift_cm1": [
        -20.0,
        8.0
      ],
      "ID_IG": "increases strongly",
      "confidence": "low",
      "source": "Liang, Du, Feng & Müllen, Angew. Chem. Int. Ed. 51 (2012) 11496; Ferrari & Basko, Nature Nanotech. 8 (2013) 235",
      "notes": "AVISO EXPRESO: este rango es ancho porque NO es una firma, es la unión de dos. El nitrógeno grafítico endurece la G por transferencia de carga y el azufre tiofénico la ablanda por deformación local, y los dos efectos tienen el mismo tamaño y signos contrarios. El resultado puede ser un desplazamiento pequeño en cualquier sentido, o cero, con AMBOS dopantes presentes en cantidad. Un ΔG nulo aquí no significa que no haya dopado: significa que se cancelaron. Los desplazamientos no son aditivos y este programa no los descompone. Lo que sí es informativo es I_D/I_G, que sube con los dos, y XPS, que dice cuánto hay de cada uno."
    },
    {
      "key": "N_P_codoped",
      "label": "Codopado N + P",
      "host": [
        "graphene",
        "CNT",
        "CNF"
      ],
      "carrier": "mixed",
      "G_shift_cm1": [
        -6.0,
        14.0
      ],
      "2D_shift_cm1": [
        -22.0,
        6.0
      ],
      "ID_IG": "increases strongly",
      "confidence": "low",
      "source": "Choi, Park & Woo, J. Mater. Chem. 22 (2012) 12107",
      "notes": "Mismo problema que el codopado N+S y peor: el fósforo es más grande todavía (C–P ≈ 1.77 Å) y además apenas cabe en el plano, así que sale de él y crea una distorsión fuera del plano que ninguna de las dos firmas por separado describe. El rango de aquí es un aviso, no una medida. Si necesitas el contenido, XPS P 2p y N 1s; si necesitas saber si el fósforo está en la red o como fosfato en la superficie, mira también si hay banda hacia 950-1000 cm⁻¹ (fosfato) en el propio espectro Raman."
    },
    {
      "key": "metal_particle_contact",
      "label": "Contacto con nanopartícula metálica (Fe, Co, Ni, FeSe)",
      "host": [
        "graphene",
        "CNT",
        "CNF"
      ],
      "carrier": "hole",
      "G_shift_cm1": [
        2.0,
        18.0
      ],
      "2D_shift_cm1": [
        2.0,
        20.0
      ],
      "ID_IG": "unchanged or slightly higher",
      "confidence": "low",
      "source": "Rao, Ranjan, Gupta et al., J. Raman Spectrosc. 40 (2009) 1257; Ferrari & Basko, Nature Nanotech. 8 (2013) 235",
      "notes": "Una partícula metálica encima de un carbono transfiere carga por diferencia de función de trabajo, sin sustituir ningún átomo. La firma es un dopado tipo p SIN aumento de I_D/I_G: el carbono no tiene defectos nuevos, solo tiene carga distinta. Eso lo separa de un dopante sustitucional, que siempre sube la D. Dos avisos. Primero, el efecto es LOCAL: si el haz coge partícula y carbono desnudo a la vez, mides una media y el desplazamiento sale diluido. Segundo, una partícula metálica cerca puede dar amplificación SERS y multiplicar las intensidades sin que ninguna posición cambie — si tus relaciones de intensidad se disparan y las posiciones no se mueven, sospecha de eso antes que de la química."
    }
  ],
  "defect_type_ID_IDprime": {
    "_comment": "The ratio of the D to D' intensities identifies the KIND of defect, because the two double-resonance processes have different matrix elements for different scatterers. This is one of the most useful and least used numbers in carbon Raman.",
    "sp3": 13.0,
    "vacancy": 7.0,
    "boundary": 3.5,
    "on_site_substitutional": 1.3,
    "tolerance": 1.5,
    "measured_at_ev": 2.41,
    "confidence": "medium",
    "source": "Eckmann, Felten, Mishchenko, Britnell, Krupke, Novoselov & Casiraghi, Nano Lett. 12 (2012) 3925",
    "notes": "Measured on graphene with deliberately introduced defects of each type. It needs a deconvolution to get I_D' at all, since D' is a shoulder on G. Values are for 2.41 eV; the ratio has some excitation dependence, so treat the boundaries as soft."
  },
  "dopant_guidance": {
    "_comment": "Cómo leer los desplazamientos cuando el dopante es grande.",
    "size_vs_charge": "El modelo «la G sube con cualquier dopado» viene del grafeno con dopado electrostático, donde el átomo de carbono no se mueve. Con dopantes SUSTITUCIONALES grandes (S, P, Se) hay una segunda contribución del mismo tamaño y de signo contrario: el enlace C–X más largo (1.78 Å para C–S, 1.77 para C–P, ~1.95 para C–Se, frente a 1.42 del C–C) estira la red localmente, y la deformación de tracción ABLANDA la G. Con nitrógeno (C–N ≈ 1.40 Å) esa contribución es despreciable y solo se ve la carga; con azufre, fósforo y selenio puede dominar. Por eso este archivo da rangos que cruzan el cero para esos tres.",
    "practical_rule": "Con N y O, el par (ΔG, Δ2D) es interpretable como transferencia de carga. Con S, P y Se no lo es por sí solo: hace falta o bien un control de la misma muestra sin dopar, o bien XPS para saber cuánto dopante hay y en qué configuración.",
    "what_raman_cannot_do": "Raman no cuantifica el contenido de dopante y no separa las configuraciones de un mismo elemento (grafítico frente a piridínico frente a pirrólico; tiofénico frente a sulfóxido). Esas son medidas de XPS. Lo que Raman aporta y XPS no es el TIPO de defecto en la red (I_D/I_D') y el signo de la transferencia de carga (par ΔG, Δ2D).",
    "confidence": "medium",
    "source": "Ayala et al., Rev. Mod. Phys. 82 (2010) 1843; Ferrari & Basko, Nature Nanotech. 8 (2013) 235",
    "codoping": "Los codopados NO son aditivos. El nitrógeno grafítico endurece la G por carga y el azufre, el fósforo o el selenio la ablandan por tamaño: juntos se cancelan en parte o del todo, y un ΔG pequeño en una muestra codopada es compatible con mucho dopante, no con poco. Este programa no intenta descomponer una firma de codopado en sus dos componentes, porque con un solo espectro no se puede. Las entradas N_S_codoped y N_P_codoped existen para decir eso, no para medirlo.",
    "without_a_control": "Casi todo lo de este archivo compara contra una referencia SIN dopar de la misma síntesis. Sin ese control, un ΔG de 5 cm⁻¹ no se distingue de un error de calibración ni de una deformación por el sustrato. Mide la línea de 520.7 cm⁻¹ del silicio el mismo día y con la misma red, y guarda un espectro del material sin dopar: es la diferencia entre una firma y una anécdota."
  }
}

File: packages/ramancarbon/ramancarbon/database/data/phases.json (part 1 of 3)
{
  "_comment": [
    "Fases cristalinas NO carbonosas que forman parte de la muestra, no de la",
    "suciedad. Es la diferencia con interferences.json: allí una banda ajena",
    "es un estorbo que hay que descartar; aquí es el objeto de la medida.",
    "",
    "El caso que motivó el archivo: nanotubos de carbono decorados con FeSe.",
    "El FeSe tetragonal tiene sus dos modos Raman a 180 y 195 cm-1 y el",
    "selenio elemental a 237 y 250 cm-1. Los cuatro caen DENTRO de la ventana",
    "del modo de respiración radial (RBM). Convertidos con omega = A/d + B",
    "dan diametros de nanotubo de 1.4, 1.3, 1.0 y 0.97 nm: cuatro numeros",
    "creibles y los cuatro falsos. Por eso la identificacion de fases y el",
    "analisis de diametros estan acoplados, y por eso esta busqueda SI se",
    "ejecuta por defecto, al reves que la de interferencias.",
    "",
    "Sobre el polimorfismo. Raman distingue polimorfos cuando su simetria",
    "cambia el numero o la posicion de los modos, y no los distingue cuando",
    "no. El beta-FeSe tetragonal y el delta-FeSe hexagonal son un caso",
    "intermedio y honesto: el tetragonal esta bien caracterizado, el",
    "hexagonal no. Cada entrada lleva 'xrd_hint' con el 2-theta (Cu Kalfa)",
    "que zanja la cuestion en la pestaña de DRX. Un espectro Raman propone",
    "una fase; un difractograma la demuestra.",
    "",
    "'discriminating' son las lineas que separan una fase de sus hermanas de",
    "la misma familia. Si solo aparecen lineas no discriminantes, el programa",
    "informa la FAMILIA y se niega a elegir polimorfo.",
    "",
    "Ninguna posicion aqui es dispersiva: son modos de primer orden de",
    "cristales ordinarios. Medir a dos laseres es la prueba definitiva frente",
    "al carbono, que si se desplaza.",
    "Algunas fases llevan 'width_rule'. Es el caso del selenio: la posicion de la banda de ~250 cm-1 apenas distingue el monoclinico del amorfo, y la ANCHURA si. Una regla de anchura no descarta la composicion, descarta el polimorfo, y si el pico no tiene FWHM medible el programa lo dice en vez de decidir."
  ],
  "match_tolerance_cm1": 5.0,
  "families": [
    {
      "key": "FeSe",
      "label": "Seleniuro de hierro FeSe",
      "note": "El beta tetragonal (PbO) es el superconductor (Tc ~ 8 K); el delta hexagonal (NiAs) no lo es. Suelen coexistir, y la proporcion depende del recocido.",
      "resolved_by": "El desdoblamiento A1g/B1g a 180/195 cm-1 es la firma del tetragonal. El hexagonal carece de literatura Raman fiable: confirma con DRX."
    },
    {
      "key": "Se",
      "label": "Selenio elemental",
      "note": "Precursor sin reaccionar o segregado. Su presencia significa que ese selenio NO esta en la red del hospedador.",
      "resolved_by": "Cadenas frente a anillos: 237 cm-1 (cadenas, trigonal) frente a 250-256 cm-1 (anillos Se8, monoclinico y amorfo). Alfa y beta monoclinico NO se separan por Raman."
    },
    {
      "key": "FeSe2",
      "label": "Diseleniuro de hierro FeSe₂",
      "note": "Producto de exceso de selenio. Marcasita (Pnnm) es la forma estable; la pirita (Pa-3) aparece a alta presion.",
      "resolved_by": "Poco resuelto por Raman. DRX."
    },
    {
      "key": "FeC",
      "label": "Carburos de hierro",
      "note": "Lo que queda cuando el catalizador de hierro reacciona con el carbono durante el CVD. Es la fase que suele estar dentro de las nanoparticulas encapsuladas en las puntas de los nanotubos.",
      "resolved_by": "Raman apenas los ve. DRX y Mössbauer son el metodo real."
    },
    {
      "key": "TiO2",
      "label": "Óxido de titanio TiO₂",
      "note": "Soporte, fotocatalizador y pigmento blanco. Anatasa y rutilo coexisten.",
      "resolved_by": "144 + 639 (anatasa) frente a 447 + 612 (rutilo). Se separan sin ambiguedad."
    },
    {
      "key": "substrate",
      "label": "Sustrato o portamuestras",
      "note": "No forma parte de la muestra: es lo que hay debajo. Aparece cuando el laser atraviesa una pelicula delgada.",
      "resolved_by": "Posicion fija y anchura muy pequeña. El silicio a 520.7 cm-1 es ademas la referencia de calibracion."
    },
    {
      "key": "FeOx",
      "label": "Óxidos e hidróxidos de hierro",
      "note": "En lo que acaba un catalizador de hierro al aire o con humedad.",
      "resolved_by": "La magnetita se convierte en hematita bajo el laser. Repite bajando la potencia antes de decidir cual estaba."
    },
    {
      "key": "FeS",
      "label": "Sulfuros de hierro",
      "note": "Analogo en azufre de los seleniuros; aparece si el precursor lo llevaba.",
      "resolved_by": "El par 343 + 379 de la pirita es inconfundible."
    },
    {
      "key": "CoOx",
      "label": "Óxidos de cobalto",
      "note": "Catalizador OER habitual.",
      "resolved_by": "La A₁g de 691 cm-1 identifica la espinela Co₃O₄."
    },
    {
      "key": "NiOx",
      "label": "Óxidos e hidróxidos de níquel",
      "note": "Fase activa de un electrodo de niquel en medio alcalino.",
      "resolved_by": "Mide hasta 3700 cm-1: la tension O-H separa el oxihidroxido del oxido."
    },
    {
      "key": "MoOx",
      "label": "Óxidos de molibdeno",
      "note": "Producto de oxidacion del MoS₂.",
      "resolved_by": "El Mo=O terminal a 995 cm-1 es la firma."
    },
    {
      "key": "ZnOx",
      "label": "Óxido de zinc",
      "note": "Plantilla, dopante o sustrato.",
      "resolved_by": "E₂ alto a 438 cm-1."
    },
    {
      "key": "carbonate",
      "label": "Carbonatos",
      "note": "Plantilla de CaCO₃ o contaminacion.",
      "resolved_by": "ν₁ del CO₃ a 1086 cm-1, estrecha, entre la D y la G."
    },
    {
      "key": "CN",
      "label": "Precursores nitrogenados y nitruro de carbono",
      "note": "Melamina, urea y el g-C3N4 que sale de calcinarlas. Es lo que queda sin reaccionar, o lo que se formó en vez del carbono dopado que buscabas.",
      "resolved_by": "La melamina tiene el anillo de triazina a 676 cm-1, estrecho e intensisimo; el g-C3N4 lo conserva desplazado a 707 y ademas fluoresce. La urea es la unica con la banda de 1010 cm-1."
    },
    {
      "key": "B",
      "label": "Compuestos de boro",
      "note": "Precursores de dopaje con boro y sus productos de hidrolisis. El B2O3 se convierte en H3BO3 con la humedad del aire, asi que cual de los dos veas depende de como guardes la muestra.",
      "resolved_by": "808 cm-1 (anillo boroxol del B2O3 vitreo) frente a 500 cm-1 (H3BO3) frente a 1366 cm-1 (BN hexagonal). No se parecen en nada."
    },
    {
      "key": "P",
      "label": "Fósforo y fosfatos",
      "note": "Fosforo rojo sin reaccionar, o el residuo del activado con acido fosforico. El fosforo rojo es amorfo.",
      "resolved_by": "El fosforo elemental esta entre 340 y 470 cm-1; el anion fosfato tiene su tension simetrica cerca de 950 cm-1, donde no hay nada del carbono."
    },
    {
      "key": "S",
      "label": "Azufre elemental",
      "note": "Anillos S8 sin reaccionar. El analogo en azufre del selenio segregado, y con el mismo significado: ese azufre NO esta en la red.",
      "resolved_by": "El trio 153 + 219 + 473 cm-1 es inconfundible."
    },
    {
      "key": "salt",
      "label": "Sales residuales",
      "note": "Lo que queda de un lavado incompleto. No forman parte de la muestra pero se miden igual, y dos de sus bandas caen encima de la D.",
      "resolved_by": "La tension simetrica del anion: 993 cm-1 el sulfato, 1400 cm-1 la deformacion del amonio. Bandas muy estrechas, mucho mas que cualquier banda del carbono."
    },
    {
      "key": "MnOx",
      "label": "Óxidos de manganeso",
      "note": "Catalizador y material de pseudocapacidad. El manganeso cambia de estado de oxidacion con facilidad y el laser lo reduce.",
      "resolved_by": "Todos tienen una banda intensa entre 640 y 670 cm-1 y eso NO los separa. Lo que los separa es lo demas: 374 (Mn3O4), 535 (beta-MnO2), 575 (birnesita)."
    },
    {
      "key": "fluoropolimero",
      "label": "Polímeros fluorados",
      "note": "PVDF y PTFE son los aglomerantes de casi todo electrodo compuesto, y el Nafion el ionómero de las tintas de catalizador. Si preparaste un electrodo, alguno de los tres está en la muestra.",
      "resolved_by": "El PTFE tiene su tensión C-F simétrica a 733 cm-1, intensísima y sola. El PVDF se reconoce por 796 (alfa) frente a 839 (beta), que es la fase piezoeléctrica. El Nafion suma el sulfonato a 1060.",
      "group": "polimeros",
      "optional": true
    },
    {
      "key": "poliolefina",
      "label": "Poliolefinas",
      "note": "Polietileno y polipropileno: envases, separadores, y la bolsa en la que venía la muestra.",
      "resolved_by": "El PE no tiene nada entre 1500 y 2800; el PP sí, y su banda de 809 cm-1 es exclusiva.",
      "group": "polimeros",
      "optional": true
    },
    {
      "key": "vinilico",
      "label": "Polímeros vinílicos y acrílicos",
      "note": "Poliestireno, PMMA, PVC, PVA y PVP. Los dos últimos son dispersantes habituales en la síntesis de nanomateriales.",
      "resolved_by": "Cada uno tiene una banda propia y aislada: 1001 el PS (respiración del anillo), 812 el PMMA, 638 el PVC, 918 el PVA, 933 el PVP.",
      "group": "polimeros",
      "optional": true
    },
    {
      "key": "poliester",
      "label": "Poliésteres y policarbonato",
      "note": "PET y PC. Aparecen como sustrato flexible, como portamuestras y como el vial en el que estaba el polvo.",
      "resolved_by": "El carbonilo: 1728 en el PET y 1775 en el PC, separados de sobra.",
      "group": "polimeros",
      "optional": true
    },
    {
      "key": "polimero_conductor",
      "label": "Polímeros conductores",
      "note": "Polianilina, polipirrol y PEDOT. Son materiales de electrodo por derecho propio y a la vez el caso peligroso de esta biblioteca.",
      "resolved_by": "AVISO: sus bandas principales caen ENCIMA de la D y la G del carbono. Lo que los separa es que tienen bandas donde el carbono no tiene nada: 1165 y 1220 la PANI, 930 y 1050 el PPy, 990 y 1435 el PEDOT.",
      "group": "polimeros",
      "optional": true
    },
    {
      "key": "precursor_polimerico",
      "label": "Precursores poliméricos de carbono",
      "note": "Poliacrilonitrilo y celulosa: de lo que está hecha una nanofibra de carbono antes de carbonizarla.",
      "resolved_by": "El PAN tiene el nitrilo a 2240 cm-1, en una región donde no hay nada más; la celulosa, el esqueleto a 1095 y 1121.",
      "group": "polimeros",
      "optional": true
    },
    {
      "key": "otro_polimero",
      "label": "Otros polímeros",
      "note": "PEO (electrolito sólido y dispersante), PDMS (siliconas: tubos, grasa de vacío, sellos) y nailon 6.",
      "resolved_by": "El PDMS es el contaminante más común de todos y el más fácil de reconocer: 488, 708 y 2905 cm-1.",
      "group": "polimeros",
      "optional": true
    }
  ],
  "phases": [
    {
      "key": "FeSe_tetragonal",
      "label": "β-FeSe tetragonal (tipo PbO)",
      "formula": "FeSe",
      "family": "FeSe",
      "crystal_system": "tetragonal",
      "space_group": "P4/nmm",
      "bands": [
        {
          "position": 102.0,
          "window": [
            95.0,
            112.0
          ],
          "assignment": "E_g",
          "relative": 0.2
        },
        {
          "position": 181.0,
          "window": [
            174.0,
            188.0
          ],
          "assignment": "A₁g (Se, fuera del plano)",
          "relative": 1.0
        },
        {
          "position": 196.0,
          "window": [
            189.0,
            204.0
          ],
          "assignment": "B₁g (Fe)",
          "relative": 0.6
        }
      ],
      "strong": [
        181.0,
        196.0
      ],
      "discriminating": [
        181.0,
        196.0
      ],
      "confidence": "medium",
      "source": "Gnezdilov, Pashkevich, Lemmens et al., Phys. Rev. B 83 (2011) 245127; Kumar et al., Solid State Commun. 150 (2010) 557",
      "xrd_hint": {
        "reflection": "101",
        "two_theta_cu": 28.4,
        "note": "El pico mas intenso del beta-FeSe. Con 002 a ~16.1° y 110 a ~33.4° la asignacion es inequivoca."
      },
      "notes": "Los dos modos permitidos en retrodispersion sobre el plano ab. El A1g mueve solo el selenio y el B1g solo el hierro, asi que sus posiciones responden de forma distinta a la sustitucion (S por Se desplaza el A1g; Te por Se, tambien). Un desdoblamiento de 14-16 cm-1 entre ambos es la firma. Si solo ves UNA banda ancha ahi, o la resolucion no llega o la muestra esta desordenada: no lo llames tetragonal sin la segunda."
    },
    {
      "key": "FeSe_hexagonal",
      "label": "δ-FeSe hexagonal (tipo NiAs)",
      "formula": "FeSe",
      "family": "FeSe",
      "crystal_system": "hexagonal",
      "space_group": "P6₃/mmc",
      "bands": [
        {
          "position": 122.0,
          "window": [
            112.0,
            132.0
          ],
          "assignment": "E₂g (tentativa)",
          "relative": 0.4
        },
        {
          "position": 145.0,
          "window": [
            136.0,
            156.0
          ],
          "assignment": "E₁g (tentativa)",
          "relative": 0.6
        },
        {
          "position": 220.0,
          "window": [
            208.0,
            232.0
          ],
          "assignment": "sin asignar (tentativa)",
          "relative": 1.0
        }
      ],
      "strong": [
        145.0,
        220.0
      ],
      "discriminating": [
        145.0,
        220.0
      ],
      "confidence": "low",
      "source": "Asignacion tentativa; la literatura Raman de la fase hexagonal del FeSe es escasa e inconsistente entre trabajos",
      "xrd_hint": {
        "reflection": "101",
        "two_theta_cu": 32.4,
        "note": "Con 102 a ~42.0° y 110 a ~49.9°. Es lo que separa el hexagonal del tetragonal sin ambiguedad."
      },
      "notes": "AVISO EXPRESO: la confianza es baja porque las posiciones publicadas para esta fase no coinciden entre si. El programa la propone, no la afirma. La NiAs-FeSe es ademas no estequiometrica (Fe7Se8, Fe3Se4 y compañia) y esa deficiencia de hierro mueve las bandas. Si necesitas la fase con certeza, mide DRX: la reflexion 101 a ~32.4° no admite discusion."
    },
    {
      "key": "Se_trigonal",
      "label": "Selenio trigonal (gris, cadenas helicoidales)",
      "formula": "Se",
      "family": "Se",
      "crystal_system": "trigonal",
      "space_group": "P3₁21",
      "bands": [
        {
          "position": 143.0,
          "window": [
            136.0,
            150.0
          ],
          "assignment": "E (flexion)",
          "relative": 0.35
        },
        {
          "position": 237.0,
          "window": [
            231.0,
            243.0
          ],
          "assignment": "A₁ (tension de la cadena)",
          "relative": 1.0
        },
        {
          "position": 250.0,
          "window": [
            243.0,
            257.0
          ],
          "assignment": "E (LO, tension de la cadena)",
          "relative": 0.3
        }
      ],
      "strong": [
        237.0
      ],
      "discriminating": [
        237.0
      ],
      "confidence": "high",
      "source": "Lucovsky, Mooradian, Taylor, Wright & Keezer, Solid State Commun. 5 (1967) 113",
      "xrd_hint": {
        "reflection": "101",
        "two_theta_cu": 29.7,
        "note": "Con 100 a ~23.5°."
      },
      "notes": "La forma termodinamicamente estable. La banda de 237 cm-1 es muy intensa: unas pocas decimas de porcentaje en peso ya se ven. Cae de lleno en la ventana RBM (equivale al RBM de un tubo de ~1.0 nm). El par 237 + 250 cm-1 es lo que permite corroborarlo: la de 143 cm-1 suele quedar por debajo del corte del filtro y entonces la de 237 se queda sola.",
      "width_rule": {
        "line": 237.0,
        "max_fwhm": 14.0,
        "reason": "El A₁ del selenio trigonal es estrecho (5–10 cm⁻¹). Muy ensanchado, o es amorfo o el cristal está muy defectuoso."
      }
    },
    {
      "key": "Se_monoclinic",
      "label": "Selenio monoclínico (anillos Se₈, α o β)",
      "formula": "Se",
      "family": "Se",
      "crystal_system": "monoclinic",
      "space_group": "P2₁/n (α) / P2₁/c (β)",
      "bands": [
        {
          "position": 80.0,
          "window": [
            72.0,
            88.0
          ],
          "assignment": "modo del anillo",
          "relative": 0.3
        },
        {
          "position": 112.0,
          "window": [
            104.0,
            120.0
          ],
          "assignment": "modo del anillo",
          "relative": 0.4
        },
        {
          "position": 134.0,
          "window": [
            126.0,
            142.0
          ],
          "assignment": "flexion",
          "relative": 0.3
        },
        {
          "position": 254.0,
          "window": [
            247.0,
            261.0
          ],
          "assignment": "tension Se-Se del anillo",
          "relative": 1.0
        },
        {
          "position": 80.0,
          "window": [
            74.0,
            86.0
          ],
          "assignment": "red de anillos Se₈",
          "relative": 0.25
        },
        {
          "position": 264.0,
          "window": [
            258.0,
            270.0
          ],
          "assignment": "hombro del modo de anillo",
          "relative": 0.35
        }
      ],
      "strong": [
        254.0
      ],
      "discriminating": [
        254.0,
        112.0
      ],
      "confidence": "medium",
      "source": "Lucovsky et al., Solid State Commun. 5 (1967) 113; Nagata, Ishibashi & Miyamoto, Jpn. J. Appl. Phys. 20 (1981) 463",
      "xrd_hint": {
        "reflection": "varias",
        "two_theta_cu": 23.6,
        "note": "Patron rico y de baja simetria; usa el ajuste completo, no un pico."
      },
      "notes": "Alfa y beta monoclinico NO se distinguen por Raman: ambos son empaquetamientos distintos del mismo anillo Se8 y sus espectros intramoleculares coinciden. Esta entrada cubre las dos a proposito. La banda de 254 cm-1 frente a la de 237 del trigonal es el discriminante anillo/cadena.",
      "width_rule": {
        "line": 254.0,
        "max_fwhm": 15.0,
        "reason": "Una banda de ~250 cm⁻¹ más ancha de 15 cm⁻¹ no es un cristal de anillos Se₈: es selenio amorfo o una mezcla."
      }
    },
    {
      "key": "Se_amorphous",
      "label": "Selenio amorfo (a-Se)",
      "formula": "Se",
      "family": "Se",
      "crystal_system": "amorphous",
      "space_group": null,
      "bands": [
        {
          "position": 235.0,
          "window": [
            226.0,
            244.0
          ],
          "assignment": "cadenas",
          "relative": 0.6
        },
        {
          "position": 252.0,
          "window": [
            243.0,
            262.0
          ],
          "assignment": "anillos Se₈",
          "relative": 1.0
        },
        {
          "position": 80.0,
          "window": [
            70.0,
            90.0
          ],
          "assignment": "red desordenada",
          "relative": 0.2
        }
      ],
      "strong": [
        252.0
      ],
      "discriminating": [],
      "confidence": "medium",
      "source": "Lucovsky et al., Solid State Commun. 5 (1967) 113",
      "xrd_hint": {
        "reflection": "ninguna",
        "two_theta_cu": null,
        "note": "Halo amorfo ancho hacia 25-30°, sin picos de Bragg. Si el difractograma no tiene picos de Se pero el Raman ve 250 cm-1, es esta."
      },
      "notes": "PELIGRO EXPERIMENTAL: el selenio amorfo cristaliza bajo el propio laser con potencias de pocos mW, y lo hace a trigonal. Si la banda de 252 cm-1 se estrecha y migra hacia 237 cm-1 mientras mides, estas fabricando la fase que crees estar midiendo. Baja la potencia y repite en un punto virgen. Sin anchura de banda (>15 cm-1 de FWHM) no lo llames amorfo: es el ancho, no la posicion, lo que lo distingue del monoclinico.",
      "width_rule": {
        "line": 252.0,
        "min_fwhm": 15.0,
        "reason": "El selenio amorfo se distingue del cristal de anillos por la ANCHURA de la banda de ~250 cm⁻¹, no por su posición: por debajo de 15 cm⁻¹ de FWHM lo que tienes es monoclínico."
      }
    },
    {
      "key": "FeSe2_marcasite",
      "label": "FeSe₂ marcasita (ortorrómbico)",
      "formula": "FeSe2",
      "family": "FeSe2",
      "crystal_system": "orthorhombic",
      "space_group": "Pnnm",
      "bands": [
        {
          "position": 148.0,
          "window": [
            140.0,
            156.0
          ],
          "assignment": "librational",
          "relative": 0.4
        },
        {
          "position": 175.0,
          "window": [
            167.0,
            183.0
          ],
          "assignment": "A_g (Se-Se)",
          "relative": 1.0
        },
        {
          "position": 245.0,
          "window": [
            236.0,
            254.0
          ],
          "assignment": "B_1g",
          "relative": 0.5
        }
      ],
      "strong": [
        175.0,
        245.0
      ],
      "discriminating": [
        148.0,
        245.0
      ],
      "confidence": "low",
      "source": "Asignacion tentativa por analogia con la marcasita FeS2 y con los diseleniuros del grupo; la literatura Raman del FeSe2 es escasa",
      "xrd_hint": {
        "reflection": "101/111",
        "two_theta_cu": 30.6,
        "note": "Comprueba tambien 200 a ~37.0°."
      },
      "notes": "Producto habitual cuando sobra selenio en la sintesis. Su banda de 175 cm-1 esta a 6 cm-1 del A1g del beta-FeSe: con resolucion de 4 cm-1 o peor NO las separas. Si tu sintesis pudo dar los dos, este es exactamente el caso en que hay que ir a DRX."
    },
    {
      "key": "Fe3C_cementite",
      "label": "Cementita Fe₃C",
      "formula": "Fe3C",
      "family": "FeC",
      "crystal_system": "orthorhombic",
      "space_group": "Pnma",
      "bands": [
        {
          "position": 212.0,
          "window": [
            202.0,
            222.0
          ],
          "assignment": "sin asignar",
          "relative": 0.7
        },
        {
          "position": 280.0,
          "window": [
            270.0,
            292.0
          ],
          "assignment": "sin asignar",
          "relative": 1.0
        },
        {
          "position": 306.0,
          "window": [
            296.0,
            318.0
          ],
          "assignment": "sin asignar",
          "relative": 0.6
        },
        {
          "position": 685.0,
          "window": [
            668.0,
            702.0
          ],
          "assignment": "sin asignar",
          "relative": 0.4
        }
      ],
      "strong": [
        280.0,
        212.0
      ],
      "discriminating": [
        280.0,
        685.0
      ],
      "confidence": "low",
      "source": "Bandas recogidas en la literatura de aceros y de nanoparticulas encapsuladas; la seccion eficaz Raman de la cementita es muy baja y las asignaciones no estan consolidadas",
      "xrd_hint": {
        "reflection": "031/112",
        "two_theta_cu": 45.0,
        "note": "El grupo intenso de la cementita esta entre 42° y 46°, solapando con el 110 del hierro alfa a 44.7°. Necesitas el ajuste completo."
      },
      "notes": "La fase que de verdad hay dentro de las nanoparticulas de la punta de un nanotubo crecido por CVD con hierro, mas a menudo que hierro metalico. Raman casi no la ve: si el espectro no muestra estas bandas, eso NO significa que no haya cementita. Es una identificacion positiva util y una ausencia que no prueba nada. Ojo con las bandas de 212 y 280 cm-1: caen en la ventana RBM."
    },
    {
      "key": "Fe_alpha",
      "label": "Hierro α (ferrita) / hierro metálico",
      "formula": "Fe",
      "family": "FeC",
      "crystal_system": "cubic",
      "space_group": "Im-3m",
      "bands": [],
      "strong": [],
      "discriminating": [],
      "confidence": "high",
      "source": "Regla de seleccion: un cristal cubico monoatomico con un atomo por celda primitiva no tiene modos Raman de primer orden",
      "xrd_hint": {
        "reflection": "110",
        "two_theta_cu": 44.7,
        "note": "Con 200 a 65.0° y 211 a 82.3°."
      },
      "notes": "ENTRADA SIN BANDAS, A PROPOSITO. El hierro metalico es Raman-inactivo en primer orden. Lo que ves en una muestra con hierro nunca es el hierro: es su oxido o su carburo. Esta aqui para que el informe pueda decirlo cuando el usuario pregunte por el hierro, y para que la pestaña de DRX tenga la referencia."
    },
    {
      "key": "TiO2_anatase",
      "label": "TiO₂ anatasa",
      "formula": "TiO2",
      "family": "TiO2",
      "crystal_system": "tetragonal",
      "space_group": "I4₁/amd",
      "bands": [
        {
          "position": 144.0,
          "window": [
            139.0,
            149.0
          ],
          "assignment": "E_g",
          "relative": 1.0
        },
        {
          "position": 197.0,
          "window": [
            191.0,
            203.0
          ],
          "assignment": "E_g",
          "relative": 0.1
        },
        {
          "position": 399.0,
          "window": [
            391.0,
            407.0
          ],
          "assignment": "B₁g",
          "relative": 0.25
        },
        {
          "position": 515.0,
          "window": [
            507.0,
            523.0
          ],
          "assignment": "A₁g + B₁g",
          "relative": 0.25
        },
        {
          "position": 639.0,
          "window": [
            631.0,
            647.0
          ],
          "assignment": "E_g",
          "relative": 0.35
        }
      ],
      "strong": [
        144.0,
        639.0
      ],
      "discriminating": [
        144.0,
        399.0
      ],
      "confidence": "high",
      "source": "Ohsaka, Izumi & Fujiki, J. Raman Spectrosc. 7 (1978) 321",
      "xrd_hint": {
        "reflection": "101",
        "two_theta_cu": 25.3,
        "note": "La reflexion mas intensa de la anatasa."
      },
      "notes": "Soporte y fotocatalizador habitual. Su E_g de 144 cm-1 es intensisima y estrecha, y cae dentro de la ventana RBM: convertida daria un tubo de ~1.6 nm."
    },
    {
      "key": "TiO2_rutile",
      "label": "TiO₂ rutilo",
      "formula": "TiO2",
      "family": "TiO2",
      "crystal_system": "tetragonal",
      "space_group": "P4₂/mnm",
      "bands": [
        {
          "position": 143.0,
          "window": [
            137.0,
            149.0
          ],
          "assignment": "B₁g",
          "relative": 0.3
        },
        {
          "position": 447.0,
          "window": [
            437.0,
            457.0
          ],
          "assignment": "E_g",
          "relative": 0.85
        },
        {
          "position": 612.0,
          "window": [
            602.0,
            622.0
          ],
          "assignment": "A₁g",
          "relative": 1.0
        }
      ],
      "strong": [
        447.0,
        612.0
      ],
      "discriminating": [
        447.0,
        612.0
      ],
      "confidence": "high",
      "source": "Porto, Fleury & Damen, Phys. Rev. 154 (1967) 522",
      "xrd_hint": {
        "reflection": "110",
        "two_theta_cu": 27.4,
        "note": ""
      },
      "notes": "La forma de alta temperatura. Se separa de la anatasa por el par 447/612 frente a 144/639."
    },
    {
      "key": "Si_crystalline",
      "label": "Silicio cristalino (oblea)",
      "formula": "Si",
      "family": "substrate",
      "crystal_system": "cubico",
      "space_group": "Fd-3m",
      "bands": [
        {
          "position": 520.7,
          "window": [
            517.7,
            523.7
          ],
          "assignment": "modo optico de zona centro",
          "relative": 1.0
        },
        {
          "position": 300.0,
          "window": [
            288.0,
            312.0
          ],
          "assignment": "segundo orden (2TA)",
          "relative": 0.05
        }
      ],
      "strong": [
        520.7
      ],
      "discriminating": [
        520.7
      ],
      "confidence": "high",
      "source": "Parker, Feldman & Ashkin, Phys. Rev. 155 (1967) 712",
      "xrd_hint": {
        "reflection": "111",
        "two_theta_cu": 28.4,
        "note": ""
      },
      "notes": "El sustrato mas comun y la referencia de calibracion del equipo. Si aparece sin haberlo puesto tu, el laser esta atravesando la muestra hasta la oblea."
    },
    {
      "key": "SiO2_quartz",
      "label": "Cuarzo α (SiO₂)",
      "formula": "SiO2",
      "family": "substrate",
      "crystal_system": "trigonal",
      "space_group": "P3₂21",
      "bands": [
        {
          "position": 128.0,
          "window": [
            122.0,
            134.0
          ],
          "assignment": "E",
          "relative": 0.3
        },
        {
          "position": 206.0,
          "window": [
            200.0,
            212.0
          ],
          "assignment": "A₁",
          "relative": 0.4
        },
        {
          "position": 464.0,
          "window": [
            458.0,
            470.0
          ],
          "assignment": "A₁ (respiracion Si-O-Si)",
          "relative": 1.0
        },
        {
          "position": 696.0,
          "window": [
            688.0,
            704.0
          ],
          "assignment": "E",
          "relative": 0.08
        }
      ],
      "strong": [
        464.0,
        206.0
      ],
      "discriminating": [
        464.0,
        206.0
      ],
      "confidence": "high",
      "source": "Scott & Porto, Phys. Rev. 161 (1967) 903",
      "xrd_hint": {
        "reflection": "101",
        "two_theta_cu": 26.6,
        "note": ""
      },
      "notes": "Portaobjetos, crisoles y arena. Su banda de 206 cm-1 cae en la ventana RBM. La identificacion exige las lineas de 464 Y 206 cm-1. Con la de 464 sola bastaba una coincidencia para llamar cuarzo, y el alfa-MoO3 —que tiene bandas a 471 y 128— la disparaba siempre."
    },
    {
      "key": "Fe2O3_hematite",
      "label": "Hematita α-Fe₂O₃",
      "formula": "Fe2O3",
      "family": "FeOx",
      "crystal_system": "romboedrico",
      "space_group": "R-3c",
      "bands": [
        {
          "position": 225.0,
          "window": [
            218.0,
            232.0
          ],
          "assignment": "A₁g",
          "relative": 0.55
        },
        {
          "position": 245.0,
          "window": [
            238.0,
            252.0
          ],
          "assignment": "E_g",
          "relative": 0.25
        },
        {
          "position": 292.0,
          "window": [
            284.0,
            300.0
          ],
          "assignment": "E_g",
          "relative": 1.0
        },
        {
          "position": 411.0,
          "window": [
            403.0,
            419.0
          ],
          "assignment": "E_g",
          "relative": 0.6
        },
        {
          "position": 497.0,
          "window": [
            487.0,
            507.0
          ],
          "assignment": "A₁g",
          "relative": 0.25
        },
        {
          "position": 612.0,
          "window": [
            602.0,
            622.0
          ],
          "assignment": "E_g",
          "relative": 0.3
        }
      ],
      "strong": [
        292.0,
        411.0
      ],
      "discriminating": [
        225.0,
        292.0,
        411.0
      ],
      "confidence": "high",
      "source": "de Faria, Venâncio Silva & de Oliveira, J. Raman Spectrosc. 28 (1997) 873",
      "xrd_hint": {
        "reflection": "104",
        "two_theta_cu": 33.2,
        "note": ""
      },
      "notes": "El oxido al que acaba un catalizador de hierro expuesto al aire. Sus modos de 225 y 245 cm-1 entran en la ventana RBM. Ojo: el laser la produce calentando magnetita, asi que baja la potencia antes de concluir que estaba ahi."
    },
    {
      "key": "Fe3O4_magnetite",
      "label": "Magnetita Fe₃O₄",
      "formula": "Fe3O4",
      "family": "FeOx",
      "crystal_system": "cubico",
      "space_group": "Fd-3m",
      "bands": [
        {
          "position": 310.0,
          "window": [
            295.0,
            325.0
          ],
          "assignment": "T₂g",
          "relative": 0.25
        },
        {
          "position": 540.0,
          "window": [
            525.0,
            555.0
          ],
          "assignment": "T₂g",
          "relative": 0.3
        },
        {
          "position": 668.0,
          "window": [
            656.0,
            680.0
          ],
          "assignment": "A₁g",
          "relative": 1.0
        }
      ],
      "strong": [
        668.0
      ],
      "discriminating": [
        668.0
      ],
      "confidence": "medium",
      "source": "Shebanova & Lazor, J. Solid State Chem. 174 (2003) 424",
      "xrd_hint": {
        "reflection": "311",
        "two_theta_cu": 35.5,
        "note": ""
      },
      "notes": "Es la fase que mas facilmente se quema bajo el laser: por encima de ~1 mW en el punto pasa a hematita mientras mides. Una A₁g ancha en 660-670 con hematita apareciendo al subir la potencia es la firma de que empezo siendo magnetita."
    },
    {
      "key": "FeOOH_goethite",
      "label": "Goethita α-FeOOH",
      "formula": "FeOOH",
      "family": "FeOx",
      "crystal_system": "ortorrombico",
      "space_group": "Pnma",
      "bands": [
        {
          "position": 299.0,
          "window": [
            291.0,
            307.0
          ],
          "assignment": "",
          "relative": 0.7
        },
        {
          "position": 386.0,
          "window": [
            378.0,
            394.0
          ],
          "assignment": "",
          "relative": 1.0
        },
        {
          "position": 479.0,
          "window": [
            469.0,
            489.0
          ],
          "assignment": "",
          "relative": 0.25
        },
        {
          "position": 550.0,
          "window": [
            538.0,
            562.0
          ],
          "assignment": "",
          "relative": 0.3
        }
      ],
      "strong": [
        386.0,
        299.0
      ],
      "discriminating": [
        386.0
      ],
      "confidence": "medium",
      "source": "de Faria et al., J. Raman Spectrosc. 28 (1997) 873",
      "xrd_hint": {
        "reflection": "110",
        "two_theta_cu": 21.2,
        "note": ""
      },
      "notes": "Oxihidroxido de un catalizador que vio humedad."
    },
    {
      "key": "FeS2_pyrite",
      "label": "Pirita FeS₂",
      "formula": "FeS2",
      "family": "FeS",
      "crystal_system": "cubico",
      "space_group": "Pa-3",
      "bands": [
        {
          "position": 343.0,
          "window": [
            336.0,
            350.0
          ],
          "assignment": "E_g (libracion S-S)",
          "relative": 1.0
        },
        {
          "position": 379.0,
          "window": [
            372.0,
            386.0
          ],
          "assignment": "A_g (tension S-S)",
          "relative": 0.85
        },
        {
          "position": 430.0,
          "window": [
            422.0,
            438.0
          ],
          "assignment": "T_g",
          "relative": 0.25
        }
      ],
      "strong": [
        343.0,
        379.0
      ],
      "discriminating": [
        343.0,
        379.0
      ],
      "confidence": "high",
      "source": "Vogt, Chattopadhyay & Stolz, J. Phys. Chem. Solids 44 (1983) 869",
      "xrd_hint": {
        "reflection": "200",
        "two_theta_cu": 33.1,
        "note": ""
      },
      "notes": "El analogo en azufre del FeSe₂, y la fase que aparece si el precursor llevaba azufre."
    },
    {
      "key": "Co3O4_spinel",
      "label": "Co₃O₄ espinela",
      "formula": "Co3O4",
      "family": "CoOx",
      "crystal_system": "cubico",
      "space_group": "Fd-3m",
      "bands": [
        {
          "position": 194.0,
          "window": [
            187.0,
            201.0
          ],
          "assignment": "F₂g",
          "relative": 0.3
        },
        {
          "position": 482.0,
          "window": [
            474.0,
            490.0
          ],
          "assignment": "E_g",
          "relative": 0.4
        },
        {
          "position": 521.0,
          "window": [
            513.0,
            529.0
          ],
          "assignment": "F₂g",
          "relative": 0.35
        },
        {
          "position": 618.0,
          "window": [
            608.0,
            628.0
          ],
          "assignment": "F₂g",
          "relative": 0.3
        },
        {
          "position": 691.0,
          "window": [
            683.0,
            699.0
          ],
          "assignment": "A₁g",
          "relative": 1.0
        }
      ],
      "strong": [
        691.0,
        482.0
      ],
      "discriminating": [
        691.0,
        194.0
      ],
      "confidence": "high",
      "source": "Hadjiev, Iliev & Vergilov, J. Phys. C 21 (1988) L199",
      "xrd_hint": {
        "reflection": "311",
        "two_theta_cu": 36.8,
        "note": ""
      },
      "notes": "Catalizador OER habitual. Su F₂g de 194 cm-1 cae en la ventana RBM."
    },
    {
      "key": "NiO_bunsenite",
      "label": "NiO",
      "formula": "NiO",
      "family": "NiOx",
      "crystal_system": "cubico",
      "space_group": "Fm-3m",
      "bands": [
        {
          "position": 500.0,
          "window": [
            480.0,
            520.0
          ],
          "assignment": "1P (activado por desorden)",
          "relative": 1.0
        },
        {
          "position": 1090.0,
          "window": [
            1060.0,
            1120.0
          ],
          "assignment": "2P (dos fonones)",
          "relative": 0.6
        }
      ],
      "strong": [
        500.0,
        1090.0
      ],
      "discriminating": [
        1090.0
      ],
      "confidence": "medium",
      "source": "Mironova-Ulmane et al., J. Phys. Conf. Ser. 93 (2007) 012039",
      "xrd_hint": {
        "reflection": "200",
        "two_theta_cu": 43.3,
        "note": ""
      },
      "notes": "Primer orden prohibido por simetria: lo que se ve son bandas anchas activadas por defectos, y su intensidad dice mas del desorden que de la cantidad. La 2P de 1090 cm-1 se solapa con la region del carbono."
    },
    {
      "key": "NiOOH_beta",
      "label": "β-NiOOH / Ni(OH)₂",
      "formula": "NiOOH",
      "family": "NiOx",
      "crystal_system": "hexagonal",
      "space_group": "P-3m1",
      "bands": [
        {
          "position": 312.0,
          "window": [
            302.0,
            322.0
          ],
          "assignment": "E_g (red)",
          "relative": 0.45
        },
        {
          "position": 450.0,
          "window": [
            438.0,
            462.0
          ],
          "assignment": "A₁g (Ni-O)",
          "relative": 1.0
        },
        {
          "position": 3580.0,
          "window": [
            3540.0,
            3620.0
          ],
          "assignment": "tension O-H",
          "relative": 0.3
        }
      ],
      "strong": [
        450.0
      ],
      "discriminating": [
        450.0,
        3580.0
      ],
      "confidence": "medium",
      "source": "Hall, Lockwood, Bock & MacDougall, Proc. R. Soc. A 471 (2015) 20140792",
      "xrd_hint": {
        "reflection": "001",
        "two_theta_cu": 19.2,
        "note": ""
      },
      "notes": "Es la fase activa de un electrodo de niquel en alcalino. Si la buscas, mide hasta 3700 cm-1: la tension O-H es lo que la separa del oxido."
    },
    {
      "key": "MoO3_alpha",
      "label": "α-MoO₃",
      "formula": "MoO3",
      "family": "MoOx",
      "crystal_system": "ortorrombico",
      "space_group": "Pbnm",
      "bands": [
        {
