Repository: jimenelouis808/Cc

# insitu-cells

Celdas electroquímicas modulares y paramétricas (CadQuery) para Raman in situ (Renishaw inVia),
XRD in situ (Bruker D8 Advance θ-θ), sonoelectrodeposición, EPD/DEP de CNT/CNF y decoración con
nanopartículas. Las reglas de diseño están en [`CLAUDE.md`](CLAUDE.md); las lecciones de celdas
publicadas, en [`docs/referencias.md`](docs/referencias.md).

```bash
uv venv && uv pip install -e ".[dev]"     # o: uv sync --extra dev
python coupons/tolerance_coupon.py         # → out/tolerance_coupon.step / .stl
python modules/base_flat.py                # → out/base_flat.step / .stl
python modules/chamber_ring.py             # → out/chamber_ring.step / .stl + resumen
python modules/lid_raman.py                # → out/lid_raman.step / .stl + resumen
python modules/chamber_clamp.py            # → out/chamber_clamp.step / .stl (WE en pinza de Pt)
python modules/chamber_xrd.py              # → out/chamber_xrd.step / .stl (celda XRD)
python modules/lid_xrd.py                  # → out/lid_xrd + out/xrd_pocket_cover
python modules/chladni.py                  # → out/chladni_{wall,bottom,lid,plate,ce}
python sim/chladni_estimate.py             # modos de la placa y acoplamiento del piezo
python modules/epd.py                      # → out/epd_{base,frame,gasket,cover} + out/epd_mask.dxf
python sim/epd_dep.py                      # captura DEP por segmento (estimación)
python checks/walls.py                     # paredes, holguras, sellos e interferencias (282 checks)

# ramancarbon

Suite de caracterización de nanomateriales, con **cinco instrumentos** en
una sola aplicación:

| Sección | Qué hace |
|---|---|
| **Raman · carbono** | SWCNT / DWCNT / MWCNT, deconvolución D–G configurable, I_D/I_G, I_2D/I_G, I_D/I_D′, diámetros por RBM, dopado y deformación, y las fases no carbonosas de la muestra (FeSe, Se, carburos de hierro) |
| **Raman · TMD** | MoS₂, WS₂, MoSe₂, WSe₂, MoTe₂: número de capas, fase 2H/1T′, y las heteroestructuras óxido/calcogenuro (MoO₃@MoSe₂, MoO₂@MoSe₂…) |
| **DRX** | Identificación de fases contra estructuras cristalinas reales (CIF de la COD), patrón teórico, residual y refinamiento **Rietveld** automático o a mano |
| **Electroquímica** | CV, carga-descarga, impedancia con circuitos equivalentes y DRT, mecanismo de almacenamiento (condensador / pseudocondensador / batería), capacitancia por CV, GCD **y EIS** lado a lado, separación de Dunn, Trasatti, energía y potencia, dQ/dV, GITT, HER y OER |
| **XPS** | Survey con identificación de elementos, regiones de alta resolución con el número de componentes que tú elijas, dobletes de espín-órbita como una sola componente, fondos Shirley / Tougaard, referencia de carga, composición atómica, y tablas de ajuste que entran y salen |

Y transversal a las cinco:

| | |
|---|---|
| **Mapas Raman** | cubos de miles de espectros, imágenes de intensidad, cociente, posición y anchura por píxel, y quimiometría (PCA, k-medias, MCR-ALS) |
| **Motor de figuras** | escala, grosor, colores, símbolos, etiquetas, ejes secundarios (d, q, nm, meV, τ), recuadros, cascadas, paneles, y preajustes con el ancho de columna real de cada revista |
| **Importar / exportar** | detección del formato por los NÚMEROS, JCAMP-DX, CSV, TSV, JSON, Markdown, LaTeX, HTML, y proyectos `.rcproj` con los datos dentro |
| **Controles de ajuste** | parámetros ligados entre sí, tramos excluidos, líneas base a mano, deshacer/rehacer y preferencias que se recuerdan |

> Este proyecto es hermano de [`carbonforge`](../carbonforge), pero hace lo
> contrario: `carbonforge` **prepara cálculos** de primeros principios;
> `ramancarbon` **analiza lo que sale del equipo**.

## Qué lo diferencia

**Nada está codificado a fuego.** Cada número que viene de un artículo vive
en un JSON editable con su `source` y su `confidence` al lado
(`ramancarbon/database/data/`). Puedes corregir una ventana de banda para
que encaje con tu equipo, o añadir tu propia parametrización del RBM, sin
tocar una línea de Python — y el cambio llega a la interfaz, a la línea de
comandos y a los informes de golpe. Los informes citan la referencia de
cada cosa que afirman.

**Corrige por dispersión antes de comparar nada.** La banda D está a
1350 cm⁻¹ a 532 nm y a 1331 cm⁻¹ a 633 nm; la 2D se mueve el doble. Todas
las ventanas de la base de datos están definidas a 2.33 eV y se trasladan
al láser que hayas usado. Sin eso, un espectro a 785 nm «no tiene banda D»
y muestra un «desplazamiento» de 38 cm⁻¹ que es pura aritmética.

**Distingue «ausente» de «no medido».** Un espectro que empieza en
400 cm⁻¹ no dice absolutamente nada sobre si hay RBM. El clasificador se
niega a usar esa ausencia como prueba y lo dice en el informe, en vez de
llamar multipared a todo lo que no llega abajo.

**Dice por qué.** La identificación no es una probabilidad opaca: es una
lista de evidencias con su peso y una frase que explica cada una.

```
Identificación: Nanotubo de pared doble (DWCNT)  (confianza alta)

Evidencia:

File: ramancarbon/ramancarbon/database/data/bands.json
{
  "_comment": [
    "Raman bands of sp2/sp3 carbon nanomaterials.",
    "",
    "'position' is the band centre at the reference excitation given by",
    "'reference_laser_ev' (2.33 eV = 532 nm, the most common carbon Raman",
    "line). 'dispersion_cm1_per_ev' is d(omega)/d(E_laser); the analysis code",
    "corrects every reference position to the user's actual laser with",
    "    omega(E) = position + dispersion * (E - reference_laser_ev).",
    "Ignoring this is the single most common way a band assignment goes wrong:",
    "the D band moves ~22 cm-1 between 532 and 633 nm, and the 2D band ~44.",
    "",
    "'confidence' is about the NUMBER, not about the physics: 'high' means the",
    "value is consistent across the standard reviews, 'medium' means reported",
    "values scatter by more than 20 %, 'low' means it is a working estimate.",
    "Edit this file to match your own calibration; nothing in the code",
    "hardcodes these values."
  ],
  "reference_laser_ev": 2.33,
  "bands": [
    {
      "key": "RBM",
      "name": "Radial Breathing Mode",
      "position": 200.0,
      "window": [
        80.0,
        400.0
      ],
      "dispersion_cm1_per_ev": 0.0,
      "typical_fwhm": [
        3.0,
        25.0
      ],
      "order": "first",
      "symmetry": "A1g",
      "default_profile": "lorentzian",
      "origin": "Coherent radial vibration of all carbon atoms in a tube wall. Its frequency is set by the tube diameter alone, which is what makes it the diameter probe.",
      "occurs_in": [
        "SWCNT",
        "DWCNT",
        "thin MWCNT"
      ],
      "confidence": "high",
      "source": "Dresselhaus et al., Phys. Rep. 409 (2005) 47; Jorio et al., Phys. Rev. Lett. 86 (2001) 1118",
      "notes": "Not dispersive in position, but the laser selects WHICH tubes resonate, so different lasers show different RBM peaks in the same sample. Absent above ~2.5 nm diameter: the frequency falls below ~100 cm-1 and the intensity scales as 1/d. La posición de referencia es solo el centro de la ventana de búsqueda: la frecuencia real la fija el diámetro del tubo, no una posición nominal. Un 'desplazamiento' respecto a ella no significa nada.",
      "position_is_reference": false,
      "multi_valued": true
    },
    {
      "key": "IFM",
      "name": "Intermediate Frequency Modes",
      "position": 850.0,
      "window": [
        600.0,
        1100.0
      ],
      "dispersion_cm1_per_ev": -25.0,
      "typical_fwhm": [
        20.0,
        80.0
      ],
      "order": "combination",
      "symmetry": null,
      "default_profile": "lorentzian",
      "origin": "Combination and difference modes involving acoustic and optical branches.",
      "occurs_in": [
        "SWCNT"
      ],
      "confidence": "low",
      "source": "Fantini et al., Phys. Rev. B 72 (2005) 085446",
      "notes": "Weak, and easily confused with substrate lines (Si at 520 and 950-1000 cm-1). Reported only when the substrate is known. Igual que el RBM: la posición depende del tubo concreto, no hay una posición nominal contra la que comparar.",
      "position_is_reference": false,
      "multi_valued": true
    },
    {
      "key": "D4",
      "name": "D4 (D'')",
      "position": 1200.0,
      "window": [
        1100.0,
        1270.0
      ],
      "dispersion_cm1_per_ev": 0.0,
      "typical_fwhm": [
        80.0,
        250.0
      ],
      "order": "first",
      "symmetry": null,
      "default_profile": "gaussian",
      "origin": "sp3-rich and polyene-like fragments, C-C and C=C stretching in disordered/ionic impurity environments.",
      "occurs_in": [
        "soot",
        "carbon black",
        "GO",
        "amorphous carbon",
        "MWCNT"
      ],
      "confidence": "medium",
      "source": "Sadezky et al., Carbon 43 (2005) 1731",
      "notes": "Gaussian by convention: it is an envelope over many local environments, not a single phonon. Only include it in a fit when the spectrum visibly rises below 1250 cm-1.",
      "position_is_reference": true,
      "multi_valued": false
    },
    {
      "key": "D",
      "name": "D band (defect-induced)",
      "position": 1350.0,
      "window": [
        1300.0,
        1400.0
      ],
      "dispersion_cm1_per_ev": 50.0,
      "typical_fwhm": [
        15.0,
        200.0
      ],
      "order": "first",
      "symmetry": "A1g breathing",
      "default_profile": "lorentzian",
      "origin": "Breathing mode of six-atom rings, activated by an intervalley double-resonance process. Forbidden in perfect graphite: it requires a defect to supply the missing momentum, which is why its intensity measures disorder.",
      "occurs_in": [
        "all disordered sp2 carbon"
      ],
      "confidence": "high",
      "source": "Tuinstra & Koenig, J. Chem. Phys. 53 (1970) 1126; Ferrari & Robertson, Phys. Rev. B 61 (2000) 14095; Pocsik et al., J. Non-Cryst. Solids 227 (1998) 1083 (dispersion)",
      "notes": "Dispersion of ~50 cm-1/eV is the fingerprint of the double-resonance mechanism. Reported values span 44-53.",
      "position_is_reference": true,
      "multi_valued": false
    },
    {
      "key": "D3",
      "name": "D3 (A band, amorphous)",
      "position": 1500.0,
      "window": [
        1450.0,
        1560.0
      ],
      "dispersion_cm1_per_ev": 0.0,
      "typical_fwhm": [
        60.0,
        250.0
      ],
      "order": "first",
      "symmetry": null,
      "default_profile": "gaussian",
      "origin": "Amorphous sp2 carbon: interstitial defects, molecular fragments and functional groups outside the graphitic lattice.",
      "occurs_in": [
        "soot",
        "GO",
        "rGO",
        "amorphous carbon",
        "biochar"
      ],
      "confidence": "medium",
      "source": "Sadezky et al., Carbon 43 (2005) 1731",
      "notes": "A large fitted D3 area is the most abused number in this field. It sits in the valley between D and G, where it is strongly correlated with both; if the fit does not report that correlation, distrust it.",
      "position_is_reference": true,
      "multi_valued": false
    },
    {
      "key": "G-",
      "name": "G- (SWCNT, circumferential)",
      "position": 1570.0,
      "window": [
        1500.0,
        1585.0
      ],
      "dispersion_cm1_per_ev": 0.0,
      "typical_fwhm": [
        10.0,
        120.0
      ],
      "order": "first",
      "symmetry": "E2g / A (curvature-split)",
      "default_profile": "lorentzian",
      "origin": "The component of the G mode with atomic motion along the tube circumference. Curvature softens it, by an amount that scales as 1/d^2.",
      "occurs_in": [
        "SWCNT",
        "DWCNT"
      ],
      "confidence": "high",
      "source": "Jorio et al., Phys. Rev. B 65 (2002) 155412",
      "notes": "Lorentzian for semiconducting tubes; Breit-Wigner-Fano for metallic ones, where the phonon couples to the free-electron continuum and the band becomes broad and asymmetric towards low frequency.",
      "position_is_reference": true,
      "multi_valued": false
    },
    {
      "key": "G",
      "name": "G band",
      "position": 1582.0,
      "window": [
        1550.0,
        1610.0
      ],
      "dispersion_cm1_per_ev": 0.0,
      "typical_fwhm": [
        8.0,
        180.0
      ],
      "order": "first",
      "symmetry": "E2g",
      "default_profile": "lorentzian",
      "origin": "In-plane stretching of sp2 carbon pairs. The only first-order Raman-allowed mode of perfect graphite, present in every sp2 carbon and not defect-activated, which is why it is the natural intensity reference.",
      "occurs_in": [
        "all sp2 carbon"
      ],
      "confidence": "high",
      "source": "Tuinstra & Koenig, J. Chem. Phys. 53 (1970) 1126; Ferrari & Basko, Nature Nanotech. 8 (2013) 235",
      "notes": "Non-dispersive. It DOES shift with doping (stiffening for both electrons and holes, via the removal of the Kohn anomaly) and with strain (softening under tension), and separating those two is what analysis.shifts is for.",
      "position_is_reference": true,
      "multi_valued": false
    },
    {
      "key": "G+",
      "name": "G+ (SWCNT, axial)",
      "position": 1590.0,
      "window": [
        1580.0,
        1605.0
      ],
      "dispersion_cm1_per_ev": 0.0,
      "typical_fwhm": [
        8.0,
        30.0
      ],
      "order": "first",
      "symmetry": "A / E1 / E2",
      "default_profile": "lorentzian",
      "origin": "The G component with atomic motion along the tube axis. Essentially insensitive to curvature, so its position is close to the graphite G band.",
      "occurs_in": [
        "SWCNT",
        "DWCNT"
      ],
      "confidence": "high",
      "source": "Jorio et al., Phys. Rev. B 65 (2002) 155412",
      "notes": "A resolved G+/G- pair narrower than ~20 cm-1 in FWHM is one of the strongest single indicators of single-walled material.",
      "position_is_reference": true,
      "multi_valued": false
    },
    {
      "key": "D'",
      "name": "D' band",
      "position": 1620.0,
      "window": [
        1595.0,
        1640.0
      ],
      "dispersion_cm1_per_ev": 10.0,
      "typical_fwhm": [
        8.0,
        60.0
      ],
      "order": "first",
      "symmetry": null,
      "default_profile": "lorentzian",
      "origin": "Intravalley double resonance: like the D band but connecting points around the same K valley, so it needs a defect too but a different scattering geometry.",
      "occurs_in": [
        "defective sp2 carbon"
      ],
      "confidence": "high",
      "source": "Ferrari & Basko, Nature Nanotech. 8 (2013) 235; Eckmann et al., Nano Lett. 12 (2012) 3925",
      "notes": "Usually a shoulder on the G band rather than a resolved peak. Its ratio to D is what identifies the TYPE of defect, so it is worth fitting even when it cannot be seen by eye.",
      "position_is_reference": true,
      "multi_valued": false
    },
    {
      "key": "M",
      "name": "M band",
      "position": 1750.0,
      "window": [
        1690.0,
        1800.0
      ],
      "dispersion_cm1_per_ev": -25.0,
      "typical_fwhm": [
        20.0,
        80.0
      ],
      "order": "second",
      "symmetry": null,
      "default_profile": "lorentzian",
      "origin": "Overtone of the out-of-plane transverse optical (oTO) branch.",
      "occurs_in": [
        "SWCNT",
        "graphite"
      ],
      "confidence": "low",
      "source": "Brar et al., Phys. Rev. B 66 (2002) 155418",
      "notes": "Weak. Reported for completeness; not used in classification.",
      "position_is_reference": true,
      "multi_valued": false
    },
    {
      "key": "iTOLA",
      "name": "iTOLA / G*",
      "position": 1950.0,
      "window": [
        1850.0,
        2050.0
      ],
      "dispersion_cm1_per_ev": 220.0,
      "typical_fwhm": [
        30.0,
        120.0
      ],
      "order": "combination",
      "symmetry": null,
      "default_profile": "lorentzian",
      "origin": "Combination of the in-plane transverse optical and longitudinal acoustic branches.",
      "occurs_in": [
        "SWCNT"
      ],
      "confidence": "low",
      "source": "Brar et al., Phys. Rev. B 66 (2002) 155418",
      "notes": "Strongly dispersive; the quoted value is a working estimate.",
      "position_is_reference": true,
      "multi_valued": false
    },
    {
      "key": "D+D''",
      "name": "D+D'' (also called G*)",
      "position": 2450.0,
      "window": [
        2380.0,
        2520.0
      ],
      "dispersion_cm1_per_ev": -20.0,
      "typical_fwhm": [
        40.0,
        150.0
      ],
      "order": "combination",
      "symmetry": null,
      "default_profile": "lorentzian",
      "origin": "Combination of the D phonon with a longitudinal-acoustic phonon; unusually, it disperses to LOWER frequency with increasing laser energy.",
      "occurs_in": [
        "graphene",
        "graphite",
        "CNT"
      ],
      "confidence": "medium",
      "source": "Ferrari & Basko, Nature Nanotech. 8 (2013) 235",
      "notes": "Not defect-activated in the same way as D: it survives in pristine graphene, which is a useful check that a weak feature near 2450 is not a stray D-related artefact.",
      "position_is_reference": true,
      "multi_valued": false
    },
    {
      "key": "2D",
      "name": "2D band (G')",
      "position": 2690.0,
      "window": [
        2550.0,
        2800.0
      ],
      "dispersion_cm1_per_ev": 100.0,
      "typical_fwhm": [
        15.0,
        200.0
      ],
      "order": "second",
      "symmetry": null,
      "default_profile": "lorentzian",
      "origin": "Overtone of the D phonon. Being an overtone, momentum conservation is satisfied by the two phonons alone: it needs NO defect, and it is present in pristine graphene.",
      "occurs_in": [
        "all sp2 carbon"
      ],
      "confidence": "high",
      "source": "Ferrari et al., Phys. Rev. Lett. 97 (2006) 187401; Ferrari & Basko, Nature Nanotech. 8 (2013) 235",
      "notes": "Its LINESHAPE, not its position, counts graphene layers: one symmetric Lorentzian of FWHM ~25-30 cm-1 for monolayer, four components for bilayer, an asymmetric two-component envelope for graphite. Dispersion is twice the D band's, as an overtone must be.",
      "position_is_reference": true,
      "multi_valued": false
    },
    {
      "key": "D+D'",
      "name": "D+D' (D+G)",
      "position": 2940.0,
      "window": [
        2850.0,
        3000.0
      ],
      "dispersion_cm1_per_ev": 60.0,
      "typical_fwhm": [
        40.0,
        150.0
      ],
      "order": "combination",
      "symmetry": null,
      "default_profile": "lorentzian",
      "origin": "Combination of the D and D' phonons; defect-activated, like both of its parents.",
      "occurs_in": [
        "defective sp2 carbon"
      ],
      "confidence": "medium",
      "source": "Ferrari & Basko, Nature Nanotech. 8 (2013) 235",
      "notes": "Its presence confirms that the D band is genuine disorder rather than a fitting artefact. Dispersion taken as the sum of its two components; reported values scatter.",
      "position_is_reference": true,
      "multi_valued": false
    },
    {
      "key": "2D'",
      "name": "2D' band",
      "position": 3240.0,
      "window": [
        3150.0,
        3320.0
      ],
      "dispersion_cm1_per_ev": 20.0,
      "typical_fwhm": [
        30.0,
        120.0
      ],
      "order": "second",
      "symmetry": null,
      "default_profile": "lorentzian",
      "origin": "Overtone of the D' phonon; like 2D, it needs no defect.",
      "occurs_in": [
        "sp2 carbon"
      ],
      "confidence": "medium",
      "source": "Ferrari & Basko, Nature Nanotech. 8 (2013) 235",
      "notes": "Weak and often outside the measured window.",
      "position_is_reference": true,
      "multi_valued": false
    },
    {
      "key": "diamond",
      "name": "Diamond T2g",
      "position": 1332.0,
      "window": [
        1320.0,
        1345.0
      ],
      "dispersion_cm1_per_ev": 0.0,
      "typical_fwhm": [
        2.0,
        20.0
      ],
      "order": "first",
      "symmetry": "T2g",
      "default_profile": "lorentzian",
      "origin": "The single first-order Raman mode of sp3 diamond.",
      "occurs_in": [
        "diamond",
        "nanodiamond",
        "detonation nanodiamond"
      ],
      "confidence": "high",
      "source": "Solin & Ramdas, Phys. Rev. B 1 (1970) 1687",
      "notes": "Dangerously close to the D band. A narrow (FWHM < 20 cm-1) NON-dispersive line near 1332 cm-1 is diamond; a broad line that moves with the laser is the D band. Measuring at two wavelengths settles it.",
      "position_is_reference": true,
      "multi_valued": false
    }
  ]
}

File: ramancarbon/ramancarbon/database/data/echem.json
{
  "_comment": [
    "Constantes de electroquimica que NO deben estar en el codigo.",
    "",
    "Los potenciales de electrodo de referencia son la fuente numero uno de",
    "errores sistematicos en la literatura de HER y OER: un sobrepotencial",
    "publicado frente a Ag/AgCl sin decir la concentracion del relleno tiene",
    "13 mV de ambiguedad, y frente a 'SCE' sin mas, 30 mV frente a Ag/AgCl.",
    "Aqui van con su relleno explicito.",
    "",
    "Los valores de Cs para el area electroquimica (ECSA) van con un rango",
    "enorme a proposito: es una cantidad que la literatura da entre 20 y 60",
    "microF/cm2 para el mismo material, y ese factor de tres se propaga",
    "entero al area y de ahi a cualquier actividad normalizada por area. Es",
    "la magnitud peor determinada de toda la electrocatalisis y el programa",
    "no la va a presentar como si no lo fuera."
  ],
  "reference_electrodes": {
    "SHE":            {"label": "Electrodo estándar de hidrógeno", "vs_she": 0.0,   "note": "La referencia termodinámica; en la práctica no se usa."},
    "RHE":            {"label": "Electrodo reversible de hidrógeno", "vs_she": null, "ph_dependent": true, "note": "Depende del pH: E(RHE) = 0.0 V frente a SHE al pH de la disolución. Es la referencia correcta para HER/OER porque el potencial de equilibrio no se mueve con el pH."},
    "Ag/AgCl_3M":     {"label": "Ag/AgCl (KCl 3 M)", "vs_she": 0.210, "note": "El más común. Comprueba SIEMPRE el relleno: con KCl saturado son 0.197 V, 13 mV menos."},
    "Ag/AgCl_sat":    {"label": "Ag/AgCl (KCl saturado)", "vs_she": 0.197, "note": ""},
    "Ag/AgCl_1M":     {"label": "Ag/AgCl (KCl 1 M)", "vs_she": 0.235, "note": ""},
    "SCE":            {"label": "Calomelanos saturado (SCE)", "vs_she": 0.241, "note": "30 mV por encima del Ag/AgCl 3 M. Confundirlos desplaza todo un gráfico de Tafel."},
    "Hg/HgO_1M":      {"label": "Hg/HgO (NaOH 1 M)", "vs_she": 0.098, "note": "El adecuado en medio alcalino: un Ag/AgCl en KOH 1 M se degrada y deriva."},
    "Hg/Hg2SO4_sat":  {"label": "Hg/Hg₂SO₄ (K₂SO₄ saturado)", "vs_she": 0.640, "note": "Para medio ácido sulfúrico, donde el cloruro del Ag/AgCl envenena muchos catalizadores."}
  },
  "nernst_slope_v_per_ph": 0.05916,
  "_nernst_note": "2.303 RT/F a 25 °C. A otra temperatura cambia: 0.0592 V/pH solo vale a 298 K.",
  "ecsa_specific_capacitance_uF_cm2": {
    "_comment": "Capacitancia de doble capa por cm2 real. El rango es el problema, no el valor.",
    "carbono_medio_acido":   {"value": 20.0, "range": [10.0, 40.0], "source": "Valores recogidos para carbonos en medio ácido"},
    "metal_medio_alcalino":  {"value": 40.0, "range": [22.0, 130.0], "source": "McCrory, Jung, Peters & Jaramillo, J. Am. Chem. Soc. 135 (2013) 16977"},
    "oxido_medio_alcalino":  {"value": 40.0, "range": [20.0, 60.0], "source": "Idem; para óxidos el rango es aún peor porque parte de la corriente no es capacitiva"},
    "por_defecto":           {"value": 40.0, "range": [20.0, 60.0], "source": "McCrory et al. (2013), valor de consenso"}
  },
  "equilibrium_potentials_vs_rhe": {
    "HER": 0.0,
    "OER": 1.23,
    "_note": "Ambos frente a RHE y a 25 °C, 1 bar. Frente a RHE no dependen del pH, que es la razón de usar RHE."
  },
  "benchmark_current_density_mA_cm2": 10.0,
  "_benchmark_note": "La densidad de corriente a la que se compara el sobrepotencial. Los 10 mA/cm2 vienen del rendimiento de una celda solar de union multiple al 10 % bajo 1 sol (McCrory et al. 2013): es un convenio util, no una constante fisica. Debe referirse al area GEOMETRICA salvo que se diga lo contrario.",
  "circuit_elements": {
    "R": {"label": "Resistencia", "parameters": ["R"], "units": ["Ω"], "impedance": "Z = R"},
    "C": {"label": "Condensador ideal", "parameters": ["C"], "units": ["F"], "impedance": "Z = 1/(jωC)"},
    "L": {"label": "Inductancia", "parameters": ["L"], "units": ["H"], "impedance": "Z = jωL", "note": "Casi siempre son los cables, no la muestra. Aparece a alta frecuencia como -Z'' negativo."},
    "Q": {"label": "Elemento de fase constante (CPE)", "parameters": ["Q", "n"], "units": ["S·sⁿ", "—"], "impedance": "Z = 1/(Q(jω)^n)", "note": "n=1 es un condensador, n=0.5 un Warburg, n=0 una resistencia. Un n entre 0.8 y 1 describe una doble capa sobre superficie rugosa o heterogénea. La Q NO son faradios y no se puede citar como capacitancia sin convertirla."},
    "W": {"label": "Warburg semiinfinito", "parameters": ["sigma"], "units": ["Ω·s^-1/2"], "impedance": "Z = σ(1-j)/√ω", "note": "Recta a 45° en Nyquist. Vale mientras la capa de difusión no toque un límite."},
    "Ws": {"label": "Warburg de longitud finita (transmisiva)", "parameters": ["R", "tau"], "units": ["Ω", "s"], "impedance": "Z = R·tanh(√(jωτ))/√(jωτ)"},
    "Wo": {"label": "Warburg de longitud finita (reflexiva)", "parameters": ["R", "tau"], "units": ["Ω", "s"], "impedance": "Z = R·coth(√(jωτ))/√(jωτ)", "note": "La adecuada para un electrodo de batería: la difusión termina en el centro de la partícula, que es una frontera reflexiva."}
  },
  "storage_mechanisms": {
    "_comment": "Como se distingue un condensador de una bateria, y por que importa. Esta clasificacion es la de Gogotsi y Penner (ACS Nano 12 (2018) 2081) y de Simon, Gogotsi y Dunn (Science 343 (2014) 1210).",
    "EDLC": {
      "label": "Doble capa (capacitivo)",
      "cv_shape": "rectangular, sin picos",
      "gcd_shape": "triangular, V lineal con t",
      "b_value": [0.9, 1.0],
      "report_as": "capacitancia (F/g)"
    },
    "pseudocapacitive": {
      "label": "Pseudocapacitivo",
      "cv_shape": "cuasi-rectangular con picos anchos y muy solapados",
      "gcd_shape": "casi triangular, con curvatura",
      "b_value": [0.8, 1.0],
      "report_as": "capacitancia (F/g), con reservas"
    },
    "battery": {
      "label": "Tipo batería (faradaico con difusión)",
      "cv_shape": "picos redox estrechos y bien separados",
      "gcd_shape": "meseta de potencial",
      "b_value": [0.5, 0.7],
      "report_as": "capacidad (C/g o mAh/g), NUNCA F/g"
    }
  }
}

File: ramancarbon/ramancarbon/database/data/interferences.json
{
  "_comment": [
    "Bands that are NOT carbon, and that appear in the spectra of real",
    "as-synthesised nanocarbon samples.",
    "",
    "This file exists because of one specific failure mode. A CVD nanotube",
    "sample carries catalyst residue: iron, cobalt, nickel, molybdenum, and",
    "their oxides. Those oxides have strong Raman bands between 150 and",
    "700 cm-1 — that is, INSIDE the radial-breathing-mode window. Hematite",
    "at 225 and 292 cm-1 looks exactly like an RBM to a peak finder, and",
    "converting it with omega = A/d + B yields a confident, wrong tube",
    "diameter of about 1.1 or 0.85 nm.",
    "",
    "The same applies to leftover dopant precursor. Elemental sulfur (S8)",
    "has its strongest line at 219 cm-1; trigonal selenium at 237 cm-1;",
    "anatase TiO2 at 144 cm-1. All of them sit in the RBM window and none of",
    "them is a nanotube.",
    "",
    "Every entry lists the positions the code checks against. A peak that",
    "matches an interference is NOT silently deleted — it is reported, with",
    "what it probably is, and excluded from the RBM analysis. Deleting it",
    "would hide evidence about the sample; keeping it as an RBM would",
    "fabricate a diameter.",
    "",
    "Positions are non-dispersive (these are first-order modes of ordinary",
    "crystals), so measuring at two lasers is the definitive test: a real D",
    "band moves ~50 cm-1/eV, an oxide line does not move at all.",
    "",
    "'strong' marks the lines you actually see at low concentration; the",
    "matcher weights them more heavily."
  ],
  "match_tolerance_cm1": 8.0,
  "groups": [
    {
      "key": "catalyst_oxides",
      "label": "Óxidos del catalizador (residuo de síntesis CVD)",
      "note": "Nanopartículas metálicas expuestas al aire se oxidan. Lo que ves en Raman casi nunca es el metal, es su óxido.",
      "species": [
        {
          "key": "Fe2O3_hematite",
          "label": "Hematita α-Fe₂O₃",
          "formula": "Fe2O3",
          "bands": [225.0, 247.0, 293.0, 299.0, 412.0, 498.0, 613.0, 1320.0],
          "strong": [225.0, 293.0, 412.0],
          "confidence": "high",
          "source": "de Faria, Venâncio Silva & de Oliveira, J. Raman Spectrosc. 28 (1997) 873",
          "notes": "El residuo de catalizador de hierro más común. Sus líneas de 225 y 293 cm⁻¹ caen de lleno en la ventana RBM. Además tiene una banda ancha de dos magnones cerca de 1320 cm⁻¹ que puede confundirse con la banda D — y que, a diferencia de ella, NO se desplaza con el láser."
        },
        {
          "key": "Fe3O4_magnetite",
          "label": "Magnetita Fe₃O₄",
          "formula": "Fe3O4",
          "bands": [310.0, 540.0, 670.0],
          "strong": [670.0],
          "confidence": "high",
          "source": "Shebanova & Lazor, J. Solid State Chem. 174 (2003) 424",
          "notes": "Ojo: la magnetita se transforma en hematita bajo el propio láser si subes la potencia. Si ves aparecer las líneas de hematita al aumentar la potencia, estabas quemando la muestra."
        },
        {
          "key": "FeOOH_goethite",
          "label": "Goethita α-FeOOH",
          "formula": "FeOOH",
          "bands": [244.0, 299.0, 385.0, 479.0, 550.0, 685.0],
          "strong": [299.0, 385.0],
          "confidence": "medium",
          "source": "de Faria et al., J. Raman Spectrosc. 28 (1997) 873"
        },
        {
          "key": "Co3O4",
          "label": "Óxido de cobalto Co₃O₄",
          "formula": "Co3O4",
          "bands": [194.0, 482.0, 521.0, 618.0, 691.0],
          "strong": [194.0, 482.0, 691.0],
          "confidence": "high",
          "source": "Hadjiev, Iliev & Vergilov, J. Phys. C 21 (1988) L199",
          "notes": "La línea de 194 cm⁻¹ está justo donde se esperan los RBM de tubos de ~1.3 nm."
        },
        {
          "key": "NiO",
          "label": "Óxido de níquel NiO",
          "formula": "NiO",
          "bands": [500.0, 720.0, 1090.0],
          "strong": [500.0, 1090.0],
          "confidence": "medium",
          "source": "Mironova-Ulmane et al., J. Phys. Conf. Ser. 93 (2007) 012039"
        },
        {
          "key": "MoO3",
          "label": "Óxido de molibdeno MoO₃",
          "formula": "MoO3",
          "bands": [158.0, 283.0, 337.0, 666.0, 819.0, 995.0],
          "strong": [819.0, 995.0],
          "confidence": "high",
          "source": "Dieterle & Mestl, Phys. Chem. Chem. Phys. 4 (2002) 822",
          "notes": "El Mo es un promotor habitual en catalizadores Fe-Mo y Co-Mo para nanotubos. La línea de 158 cm⁻¹ imita el RBM de un tubo de 1.6 nm."
        },
        {
          "key": "MoS2",
          "label": "Disulfuro de molibdeno MoS₂",
          "formula": "MoS2",
          "bands": [383.0, 408.0],
          "strong": [383.0, 408.0],
          "confidence": "high",
          "source": "Lee et al., ACS Nano 4 (2010) 2695",
          "notes": "Aparece si sulfuras un catalizador de Mo. La separación entre las dos líneas cuenta capas de MoS₂, no de carbono."
        },
        {
          "key": "Al2O3",
          "label": "Alúmina α-Al₂O₃ (soporte)",
          "formula": "Al2O3",
          "bands": [378.0, 418.0, 432.0, 451.0, 578.0, 645.0, 751.0],
          "strong": [418.0],
          "confidence": "medium",
          "source": "Porto & Krishnan, J. Chem. Phys. 47 (1967) 1009"
        },
        {
          "key": "MgO",
          "label": "Óxido de magnesio MgO (soporte)",
          "formula": "MgO",
          "bands": [1096.0],
          "strong": [1096.0],
          "confidence": "low",
          "source": "Ishikawa, Yoshioka & Sato, J. Phys. Soc. Jpn. 66 (1997) 1050",
          "notes": "El MgO puro es Raman-inactivo en primer orden; lo que se ve son modos de segundo orden y defectos."
        }
      ]
    },
    {
      "key": "dopant_residue",
      "label": "Residuo de precursor de dopante sin reaccionar",
      "note": "Lo que sobra del dopado. Confirma que hubo dopante en el horno, no que se haya incorporado a la red.",
      "species": [
        {
          "key": "S8",
          "label": "Azufre elemental S₈",
          "formula": "S8",
          "bands": [86.0, 152.0, 187.0, 219.0, 247.0, 437.0, 471.0],
          "strong": [152.0, 219.0, 471.0],
          "confidence": "high",
          "source": "Ward, J. Phys. Chem. 72 (1968) 4133",
          "notes": "El fallo más caro en muestras dopadas con azufre: la línea de 219 cm⁻¹ es intensísima y cae en plena ventana RBM. Si la ves, hay azufre SIN incorporar a la red — que es justo lo contrario de lo que quieres demostrar."
        },
        {
          "key": "Se_trigonal",
          "label": "Selenio trigonal t-Se",
          "formula": "Se",
          "bands": [143.0, 237.0],
          "strong": [237.0],
          "confidence": "high",
          "source": "Lucovsky et al., Solid State Commun. 5 (1967) 113",
          "notes": "Igual que el azufre: la línea de 237 cm⁻¹ imita el RBM de un tubo de ~1.03 nm."
        },
        {
          "key": "Se_amorphous",
          "label": "Selenio amorfo a-Se",
          "formula": "Se",
          "bands": [250.0],
          "strong": [250.0],
          "confidence": "medium",
          "source": "Lucovsky et al., Solid State Commun. 5 (1967) 113"
        },
        {
          "key": "P_red",
          "label": "Fósforo rojo",
          "formula": "P",
          "bands": [351.0, 393.0, 460.0],
          "strong": [351.0, 460.0],
          "confidence": "medium",
          "source": "Olego, Baumann & Kuck, Solid State Commun. 52 (1984) 311"
        },
        {
          "key": "phosphate",
          "label": "Fosfato / P–O",
          "formula": "PO4",
          "bands": [980.0, 1010.0],
          "strong": [980.0],
          "confidence": "medium",
          "source": "Nakamoto, Infrared and Raman Spectra of Inorganic and Coordination Compounds (2009)",
          "notes": "Tensión simétrica P–O. Evidencia de fósforo oxidado superficial, no de fósforo sustitucional en la red."
        },
        {
          "key": "sulfate",
          "label": "Sulfato SO₄²⁻",
          "formula": "SO4",
          "bands": [983.0, 1050.0],
          "strong": [983.0],
          "confidence": "medium",
          "source": "Nakamoto (2009)",
          "notes": "Residuo típico de la purificación con H₂SO₄."
        }
      ]
    },
    {
      "key": "substrate",
      "label": "Sustrato y portamuestras",
      "note": "Si el láser atraviesa la muestra, ves lo que hay debajo.",
      "species": [
        {
          "key": "Si",
          "label": "Silicio",
          "formula": "Si",
          "bands": [303.0, 520.7, 620.0, 950.0, 970.0],
          "strong": [520.7],
          "confidence": "high",
          "source": "Parker, Feldman & Ashkin, Phys. Rev. 155 (1967) 712",
          "notes": "La línea de 520.7 cm⁻¹ es el patrón de calibración estándar. Si la ves, úsala: comprueba que cae exactamente en 520.7 y corrige el eje si no. La banda de segundo orden en 950–1000 cm⁻¹ es ancha y se confunde con modos IFM de nanotubo."
        },
        {
          "key": "SiO2",
          "label": "Sílice / vidrio",
          "formula": "SiO2",
          "bands": [430.0, 490.0, 605.0, 800.0, 1060.0],
          "strong": [430.0],
          "confidence": "medium",
          "source": "Galeener, Phys. Rev. B 19 (1979) 4292",
          "notes": "El vidrio además aporta la fluorescencia de fondo, que suele ser mayor que la señal Raman del carbono."
        },
        {
          "key": "TiO2_anatase",
          "label": "TiO₂ anatasa",
          "formula": "TiO2",
          "bands": [144.0, 197.0, 399.0, 513.0, 639.0],
          "strong": [144.0, 639.0],
          "confidence": "high",
          "source": "Ohsaka, Izumi & Fujiki, J. Raman Spectrosc. 7 (1978) 321",
          "notes": "La línea de 144 cm⁻¹ es extraordinariamente intensa y estrecha. Es el falso RBM más convincente que existe: implicaría un tubo de 1.75 nm."
        },
        {
          "key": "TiO2_rutile",
          "label": "TiO₂ rutilo",
          "formula": "TiO2",
          "bands": [143.0, 235.0, 447.0, 612.0],
          "strong": [447.0, 612.0],
          "confidence": "high",
          "source": "Porto, Fleury & Damen, Phys. Rev. 154 (1967) 522"
        },
        {
          "key": "CaF2",
          "label": "Fluoruro de calcio CaF₂",
          "formula": "CaF2",
          "bands": [322.0],
          "strong": [322.0],
          "confidence": "high",
          "source": "Russell, Proc. Phys. Soc. 85 (1965) 194"
        },
        {
          "key": "sapphire",
          "label": "Zafiro (portamuestras)",
          "formula": "Al2O3",
          "bands": [378.0, 418.0, 645.0, 751.0],
          "strong": [418.0],
          "confidence": "medium",
          "source": "Porto & Krishnan, J. Chem. Phys. 47 (1967) 1009"
        }
      ]
    },
    {
      "key": "carbon_impurity",
      "label": "Fases de carbono que no son la muestra",
      "note": "Carbono, sí, pero no el nanomaterial que quieres medir.",
      "species": [
        {
          "key": "TPA",
          "label": "trans-poliacetileno",
          "formula": "(CH)n",
          "bands": [1140.0, 1190.0, 1450.0, 1500.0],
          "strong": [1140.0, 1450.0],
          "confidence": "medium",
          "source": "Ferrari & Robertson, Phys. Rev. B 63 (2001) 121405",
          "notes": "Aparece en carbono depositado por CVD con hidrógeno. Sus dos bandas SÍ dispersan con el láser (a la inversa: la de 1140 sube y la de 1450 baja), lo que las distingue de las D4 y D3 del carbono desordenado. Medir a dos láseres lo resuelve."
        },
        {
          "key": "diamond",
          "label": "Diamante / carbono sp³ cristalino",
          "formula": "C",
          "bands": [1332.0],
          "strong": [1332.0],
          "confidence": "high",
          "source": "Solin & Ramdas, Phys. Rev. B 1 (1970) 1687",
          "notes": "Línea estrecha y NO dispersiva pegada a la banda D. Con un solo láser no se distinguen; con dos, sí: la D se mueve ~19 cm⁻¹ entre 532 y 633 nm y el diamante no se mueve nada."
        },
        {
          "key": "C60",
          "label": "Fullereno C₆₀",
          "formula": "C60",
          "bands": [272.0, 496.0, 710.0, 1099.0, 1250.0, 1428.0, 1469.0],
          "strong": [272.0, 496.0, 1469.0],
          "confidence": "high",
          "source": "Dresselhaus, Dresselhaus & Eklund, Science of Fullerenes and Carbon Nanotubes (1996)",
          "notes": "Subproducto habitual del arco eléctrico. La línea de 272 cm⁻¹ también cae en la ventana RBM."
        }
      ]
    }
  ],
  "surface_enhancement": {
    "_comment": "Las nanopartículas metálicas no solo añaden bandas: amplifican las del carbono que tienen encima, y no por igual.",
    "note": "Las nanopartículas metálicas (Ag, Au, Cu, y en menor medida Fe/Co/Ni) producen amplificación SERS del carbono en contacto con ellas. El campo cae en pocos nanómetros, así que solo se amplifica una fracción de la muestra, y las reglas de selección SERS favorecen los modos con componente perpendicular a la superficie. El efecto sobre I_D/I_G puede ser de un factor 2 o más, en cualquier dirección.",
    "indicators": [
      "intensidad total anormalmente alta para el tiempo de integración",
      "I_D/I_G que cambia mucho entre puntos de la misma muestra",
      "aparición de bandas de óxido metálico intensas",
      "fondo continuo elevado que no es fluorescencia (no decae con el tiempo de iluminación)"
    ],
    "recommendation": "Compara I_D/I_G en zonas con y sin bandas de óxido. Si difieren mucho, promedia sobre muchos puntos y da la dispersión, o purifica la muestra antes de cuantificar.",
    "confidence": "medium",
    "source": "Corio et al., Chem. Phys. Lett. 370 (2003) 675; Kneipp et al., Phys. Rev. B 63 (2001) 081401"
  }
}

File: ramancarbon/ramancarbon/database/data/materials.json
{
  "_comment": [
    "Reference Raman fingerprints for carbon nanomaterials.",
    "",
    "All band positions are at 2.33 eV (532 nm) and are corrected to the user's",
    "laser by the dispersion in bands.json before any comparison is made.",
    "",
    "Ranges are deliberately wide. They come from what the literature actually",
    "reports across synthesis routes, not from one paper's best sample; a",
    "narrower range would classify more decisively and be wrong more often.",
    "",
    "'intensity_basis' says whether a ratio range refers to peak HEIGHTS or to",
    "integrated AREAS. This matters: for the same spectrum, an area-based",
    "I_D/I_G is typically 1.5-2.5x the height-based one, because the D band is",
    "broader than the G band. A great deal of published disagreement about",
    "I_D/I_G is really disagreement about this."
  ],
  "reference_laser_ev": 2.33,
  "materials": [
    {
      "key": "SWCNT",
      "label": "Nanotubo de pared simple (SWCNT)",
      "family": "CNT",
      "walls": 1,
      "rbm": {
        "expected": "required",
        "window": [120.0, 350.0],
        "typical_count": [1, 8],
        "fwhm": [3.0, 20.0],
        "note": "Sharp, often several peaks from the diameter distribution that the laser happens to resonate with."
      },
      "bands": {
        "G+": {"position": [1585.0, 1595.0], "fwhm": [8.0, 25.0]},
        "G-": {"position": [1540.0, 1580.0], "fwhm": [10.0, 60.0]},
        "D": {"position": [1330.0, 1360.0], "fwhm": [20.0, 50.0]},
        "2D": {"position": [2640.0, 2700.0], "fwhm": [30.0, 70.0]}
      },
      "ratios": {
        "ID_IG": [0.02, 0.30],
        "I2D_IG": [0.3, 1.5]
      },
      "intensity_basis": "height",
      "features": {
        "g_split": "resolved",
        "g_fwhm_max": 30.0,
        "bwf_possible": true
      },
      "confidence": "high",
      "source": "Dresselhaus et al., Phys. Rep. 409 (2005) 47; Jorio et al., Phys. Rev. B 65 (2002) 155412",
      "notes": "I_D/I_G above ~0.3 does not stop it being SWCNT material; it means the sample is damaged, functionalised or full of amorphous carbon. The RBM and the narrow split G band are the identity, not the disorder level."
    },
    {
      "key": "DWCNT",
      "label": "Nanotubo de pared doble (DWCNT)",
      "family": "CNT",
      "walls": 2,
      "rbm": {
        "expected": "required",
        "window": [110.0, 400.0],
        "typical_count": [2, 10],
        "fwhm": [3.0, 25.0],
        "clusters": 2,
        "inner_window": [220.0, 400.0],
        "outer_window": [110.0, 220.0],
        "note": "The signature is TWO groups of RBM peaks: inner tubes of 0.6-1.0 nm above ~220 cm-1 and outer tubes of 1.2-2.0 nm below it, separated by twice the wall spacing."
      },
      "bands": {
        "G+": {"position": [1585.0, 1595.0], "fwhm": [10.0, 30.0]},
        "G-": {"position": [1550.0, 1580.0], "fwhm": [10.0, 60.0]},
        "D": {"position": [1330.0, 1360.0], "fwhm": [25.0, 60.0]},
        "2D": {"position": [2640.0, 2710.0], "fwhm": [40.0, 90.0]}
      },
      "ratios": {
        "ID_IG": [0.03, 0.60],
        "I2D_IG": [0.2, 1.0]
      },
      "intensity_basis": "height",
      "features": {
        "g_split": "resolved",
        "g_fwhm_max": 40.0,
        "bwf_possible": true
      },
      "confidence": "medium",
      "source": "Pfeiffer et al., Phys. Rev. B 72 (2005) 161404; Villalpando-Paez et al., Phys. Rev. B 82 (2010) 155416",
      "notes": "A DWCNT sample cannot be told from an SWCNT+MWCNT mixture by the G band alone. The paired-RBM test is the discriminator, and it only works if the spectrum reaches below 150 cm-1. Inner tubes usually show a NARROWER RBM than outer ones because the outer wall shields them from environmental broadening."
    },
    {
      "key": "MWCNT",
      "label": "Nanotubo de pared multiple (MWCNT)",
      "family": "CNT",
      "walls": 3,
      "rbm": {
        "expected": "absent",
        "window": [100.0, 400.0],
        "note": "Outer diameters of 10-50 nm put the RBM below ~25 cm-1, inside the Rayleigh rejection of any ordinary spectrometer, and its intensity scales as 1/d. A genuine RBM in an MWCNT spectrum means thin-walled tubes or an SWCNT/DWCNT impurity."
      },
      "bands": {
        "G": {"position": [1570.0, 1590.0], "fwhm": [30.0, 80.0]},
        "D": {"position": [1330.0, 1360.0], "fwhm": [40.0, 110.0]},
        "D'": {"position": [1605.0, 1625.0], "fwhm": [15.0, 50.0]},
        "2D": {"position": [2640.0, 2720.0], "fwhm": [60.0, 160.0]}
      },
      "ratios": {
        "ID_IG": [0.35, 1.80],
        "I2D_IG": [0.10, 0.60]
      },
      "intensity_basis": "height",
      "features": {
        "g_split": "unresolved",
        "g_fwhm_min": 25.0,
        "d_prime_shoulder": true
      },
      "confidence": "high",
      "source": "Antunes et al., Carbon 44 (2006) 2202; DiLeo et al., J. Appl. Phys. 101 (2007) 064307",
      "notes": "The G band is a single unresolved feature with a D' shoulder; what looks like a 'split G' in an MWCNT is almost always G + D'. Fitting it as G-/G+ produces a fictitious tube diameter, which is why this package refuses to run the G-splitting diameter estimate on a spectrum it classifies as multi-walled."
    },
    {
      "key": "graphene_1L",
      "label": "Grafeno monocapa",
      "family": "graphene",
      "walls": 0,
      "rbm": {"expected": "absent", "window": [100.0, 400.0]},
      "bands": {
        "G": {"position": [1580.0, 1590.0], "fwhm": [12.0, 20.0]},
        "2D": {"position": [2660.0, 2700.0], "fwhm": [24.0, 35.0]},
        "D": {"position": [1330.0, 1360.0], "fwhm": [20.0, 45.0]}
      },
      "ratios": {
        "ID_IG": [0.0, 0.30],
        "I2D_IG": [1.5, 5.0]
      },
      "intensity_basis": "height",
      "features": {
        "2d_single_lorentzian": true,
        "2d_fwhm_max": 35.0
      },
      "confidence": "high",
      "source": "Ferrari et al., Phys. Rev. Lett. 97 (2006) 187401",
      "notes": "The identifying feature is a single symmetric Lorentzian 2D band of FWHM ~25-30 cm-1, not the I_2D/I_G ratio, which doping alone can push from 4 down to below 1 without adding a single layer."
    },
    {
      "key": "graphene_2L",
      "label": "Grafeno bicapa",
      "family": "graphene",
      "walls": 0,
      "rbm": {"expected": "absent", "window": [100.0, 400.0]},
      "bands": {
        "G": {"position": [1580.0, 1590.0], "fwhm": [12.0, 22.0]},
        "2D": {"position": [2680.0, 2710.0], "fwhm": [45.0, 60.0]},
        "D": {"position": [1330.0, 1360.0], "fwhm": [20.0, 50.0]}
      },
      "ratios": {
        "ID_IG": [0.0, 0.30],
        "I2D_IG": [0.8, 1.5]
      },
      "intensity_basis": "height",
      "features": {
        "2d_single_lorentzian": false,
        "2d_components": 4
      },
      "confidence": "high",
      "source": "Ferrari et al., Phys. Rev. Lett. 97 (2006) 187401",
      "notes": "Bernal-stacked bilayer splits the 2D band into four components from the two split electronic branches. Turbostratic (rotationally disordered) bilayer does NOT: it looks like two decoupled monolayers with a single Lorentzian 2D, and is routinely misreported as monolayer."
    },
    {
      "key": "FLG",
      "label": "Grafeno de pocas capas (3-10)",
      "family": "graphene",
      "walls": 0,
      "rbm": {"expected": "absent", "window": [100.0, 400.0]},
      "bands": {
        "G": {"position": [1578.0, 1588.0], "fwhm": [14.0, 25.0]},
        "2D": {"position": [2690.0, 2725.0], "fwhm": [50.0, 90.0]},
        "D": {"position": [1330.0, 1360.0], "fwhm": [25.0, 55.0]}
      },
      "ratios": {
        "ID_IG": [0.0, 0.40],
        "I2D_IG": [0.3, 0.9]
      },
      "intensity_basis": "height",
      "features": {"2d_single_lorentzian": false, "2d_asymmetric": true},
      "confidence": "medium",
      "source": "Ferrari et al., Phys. Rev. Lett. 97 (2006) 187401; Malard et al., Phys. Rep. 473 (2009) 51",
      "notes": "Layer counting by Raman becomes unreliable above ~5 layers: the 2D lineshape stops changing."
    },
    {
      "key": "graphite",
      "label": "Grafito",
      "family": "graphene",
      "walls": 0,
      "rbm": {"expected": "absent", "window": [100.0, 400.0]},
      "bands": {
        "G": {"position": [1578.0, 1585.0], "fwhm": [13.0, 25.0]},
        "2D": {"position": [2700.0, 2740.0], "fwhm": [50.0, 90.0]},
        "D": {"position": [1330.0, 1360.0], "fwhm": [25.0, 60.0]}
      },
      "ratios": {
        "ID_IG": [0.0, 0.30],
        "I2D_IG": [0.2, 0.6]
      },
      "intensity_basis": "height",
      "features": {"2d_single_lorentzian": false, "2d_components": 2},
      "confidence": "high",
      "source": "Ferrari et al., Phys. Rev. Lett. 97 (2006) 187401",
      "notes": "Two 2D components (2D1, 2D2) with the higher one about twice as intense."
    },
    {
      "key": "GO",
      "label": "Oxido de grafeno (GO)",
      "family": "oxide",
      "walls": 0,
      "rbm": {"expected": "absent", "window": [100.0, 400.0]},
      "bands": {
        "G": {"position": [1585.0, 1605.0], "fwhm": [60.0, 110.0]},
        "D": {"position": [1330.0, 1365.0], "fwhm": [90.0, 180.0]},
        "D3": {"position": [1480.0, 1540.0], "fwhm": [100.0, 250.0]},
        "2D": {"position": [2650.0, 2750.0], "fwhm": [150.0, 350.0]}
      },
      "ratios": {
        "ID_IG": [0.7, 1.2],
        "I2D_IG": [0.0, 0.25]
      },
      "intensity_basis": "height",
      "features": {"g_upshifted": true, "2d_nearly_absent": true, "broad": true},
      "confidence": "high",
      "source": "Stankovich et al., Carbon 45 (2007) 1558; Kudin et al., Nano Lett. 8 (2008) 36",
      "notes": "The G band is upshifted to 1590-1600 cm-1 by the oxidised, isolated C=C double bonds, and the 2D band is essentially gone because the conjugated network is broken. A near-absent 2D with a strong D is the GO signature."
    },
    {
      "key": "rGO",
      "label": "Oxido de grafeno reducido (rGO)",
      "family": "oxide",
      "walls": 0,
      "rbm": {"expected": "absent", "window": [100.0, 400.0]},
      "bands": {
        "G": {"position": [1580.0, 1600.0], "fwhm": [50.0, 100.0]},
        "D": {"position": [1330.0, 1360.0], "fwhm": [70.0, 150.0]},
        "2D": {"position": [2650.0, 2730.0], "fwhm": [100.0, 300.0]}
      },
      "ratios": {
        "ID_IG": [0.9, 1.5],
        "I2D_IG": [0.05, 0.4]
      },
      "intensity_basis": "height",
      "features": {"broad": true},
      "confidence": "medium",
      "source": "Stankovich et al., Carbon 45 (2007) 1558",
      "notes": "I_D/I_G usually RISES on reduction, which surprises people. Reduction removes oxygen and creates many small graphitic domains; in the nanocrystalline regime more domain boundaries means more D intensity, not less. The recovery of the 2D band, not I_D/I_G, is what shows the conjugation coming back."
    },
    {
      "key": "amorphous_carbon",
      "label": "Carbono amorfo (a-C)",
      "family": "amorphous",
      "walls": 0,
      "rbm": {"expected": "absent", "window": [100.0, 400.0]},
      "bands": {
        "G": {"position": [1500.0, 1570.0], "fwhm": [100.0, 220.0]},
        "D": {"position": [1330.0, 1400.0], "fwhm": [150.0, 350.0]}
      },
      "ratios": {
        "ID_IG": [0.0, 0.9],
        "I2D_IG": [0.0, 0.1]
      },
      "intensity_basis": "area",
      "features": {"broad": true, "g_downshifted": true, "no_2d": true},
      "confidence": "medium",
      "source": "Ferrari & Robertson, Phys. Rev. B 61 (2000) 14095",
      "notes": "In the amorphisation regime the Tuinstra-Koenig relation INVERTS: I_D/I_G becomes proportional to La^2, so a small I_D/I_G here means MORE disorder, not less. This package refuses to report a crystallite size when the G band is this broad, because the formula does not apply."
    },
    {
      "key": "carbon_black",
      "label": "Negro de carbono / hollin",
      "family": "amorphous",
      "walls": 0,
      "rbm": {"expected": "absent", "window": [100.0, 400.0]},
      "bands": {
        "G": {"position": [1580.0, 1600.0], "fwhm": [60.0, 120.0]},
        "D": {"position": [1330.0, 1370.0], "fwhm": [100.0, 220.0]},
        "D3": {"position": [1480.0, 1540.0], "fwhm": [100.0, 250.0]},
        "D4": {"position": [1150.0, 1250.0], "fwhm": [100.0, 250.0]}
      },
      "ratios": {
        "ID_IG": [0.8, 1.5],
        "I2D_IG": [0.0, 0.3]
      },
      "intensity_basis": "area",
      "features": {"broad": true, "five_band_model": true},
      "confidence": "medium",
      "source": "Sadezky et al., Carbon 43 (2005) 1731",
      "notes": "The material the five-band (D4, D1, D3, G, D2) deconvolution was designed for."
    },
    {
      "key": "nanodiamond",
      "label": "Nanodiamante",
      "family": "sp3",
      "walls": 0,
      "rbm": {"expected": "absent", "window": [100.0, 400.0]},
      "bands": {
        "diamond": {"position": [1320.0, 1332.0], "fwhm": [5.0, 25.0]},
        "G": {"position": [1550.0, 1600.0], "fwhm": [50.0, 150.0]}
      },
      "ratios": {"ID_IG": [0.0, 1.0], "I2D_IG": [0.0, 0.1]},
      "intensity_basis": "height",
      "features": {"sp3_line": true},
      "confidence": "medium",
      "source": "Ferrari & Robertson, Phys. Rev. B 63 (2001) 121405",
      "notes": "The 1332 cm-1 line downshifts and broadens with decreasing particle size (phonon confinement). Do not confuse it with the D band: the diamond line does not disperse with laser energy."
    },
    {
      "key": "C60",
      "label": "Fullereno C60",
      "family": "molecular",
      "walls": 0,
      "rbm": {"expected": "absent", "window": [100.0, 400.0]},
      "bands": {
        "Ag2": {"position": [1462.0, 1472.0], "fwhm": [3.0, 15.0]},
        "Ag1": {"position": [490.0, 500.0], "fwhm": [3.0, 15.0]}
      },
      "ratios": {"ID_IG": [0.0, 0.2], "I2D_IG": [0.0, 0.1]},
      "intensity_basis": "height",
      "features": {"molecular": true},
      "confidence": "high",
      "source": "Dresselhaus, Dresselhaus & Eklund, Science of Fullerenes and Carbon Nanotubes (1996)",
      "notes": "The Ag(2) pentagonal pinch mode near 1469 cm-1 is the fingerprint. Relevant here mostly as a peapod filling or a CVD by-product."
    }
  ]
}
